Repository: aliferdem/mdl-hea-calculator

HEA Calculator is a desktop application for calculating the thermodynamic and atomic-size parameters of high-entropy
alloys (HEAs) and evaluating their tendency to form solid solutions. Eight published solid-solution formation
criteria are implemented.[^1][^2][^3][^4][^5][^6][^7][^8] The application can be used to compare individual alloys or
examine changes in the calculated parameters over a selected composition range. Such calculations
are useful in the initial selection of alloy compositions, particularly before experimental work or more detailed
CALPHAD and first-principles calculations.

A single calculation engine is used for individual compositions, composition spaces, parametric expressions and
compositions imported from spreadsheets. The equations, elemental properties, binary interaction data and limits
used in the calculations are documented in [`CALCULATION_AUDIT.md`](docs/CALCULATION_AUDIT.md). Reference values from
the original publications are also used in regression tests.

> [!IMPORTANT]
> The eight criteria are empirical or semi-empirical methods. An SS result indicates that the calculated
> parameters satisfy the solid-solution condition of the corresponding model. It does not necessarily mean that the
> alloy will form a single stable phase. Processing conditions, phase stability and transformation kinetics need to
> be considered separately. Further details are given in [Interpreting results](#interpreting-results).

## Features

Three methods are available for entering alloy compositions, depending on whether a single alloy or a range of
compositions is to be investigated.

| Single composition | Composition space | Composition expressions |
|---|---|---|
| ![Single composition editor](docs/screenshots/dark/single-composition.png) | ![Composition space editor](docs/screenshots/dark/composition-space.png) | ![Composition expression editor](docs/screenshots/dark/composition-expression.png) |

- **Single compositions.** Element amounts can be entered as atomic ratios, at.%, wt.% or mass. The remaining units
  are converted automatically.
- **Composition spaces.** A minimum, maximum and step size, or a number of points, can be defined for each element.
  Optional elements and a system-size filter can be used to include smaller alloy systems.
- **Composition expressions.** Parametric compositions, such as `AlxCoCrFeNi`, are defined using expressions and
  parameter ranges. Multiple expression blocks are supported, and repeated compositions are removed.
- **Spreadsheet import.** Compositions can also be imported from `.xlsx`, `.xlsm` and `.csv` files. The files may
  contain either a column of alloy formulas or separate columns for the elements. If a row cannot be interpreted, the
  reason is reported without preventing the remaining valid rows from being calculated.
- **Batch calculation and result storage.** Batch calculations are performed using background worker processes, with
  up to eight workers. The calculated results are written to a temporary SQLite database in portions rather than
  keeping the complete dataset in memory. The accepted upper limit is 10,000,000 compositions per batch. The results
  table reads the database in pages and provides sorting, filtering and optional columns.
- **Analysis and visualization.** Composition analysis shows the normalized composition in the supported units, the
  calculated descriptors with their full numerical values, and the classification, criterion and possible limitations
  of each model. Reasons for N/A results are included. Collection analysis provides statistical results and scatter,
  line, histogram, box, heatmap and class-count plots for a calculation batch. Missing numerical values are counted separately; they are not included as zeros in the
  plots or statistical calculations.
- **Export.** The complete set of results, or the results remaining after filtering, can be exported to Excel or CSV.
  Numerical values are exported at full precision. When the number of rows exceeds the Excel limit, the output is
  divided between files or written to CSV rather than omitting rows. Reports for individual compositions and
  collections can be saved as PDF. Statistical tables and plotted data can be exported to CSV, while the figures can
  be saved as SVG or PNG. The session database is temporary; results that need to be kept should therefore be
  exported.
- **Light and dark themes.** The application includes light and dark themes, an option to follow the Windows theme,
  undo and redo, keyboard shortcuts and panels that can be collapsed. Its colours, typography, icons and interaction
  states are based on the [Carbon Design System](https://carbondesignsystem.com/) v11 and implemented as Qt widgets.
  The application is not an IBM product and does not use Carbon's web components.

Before starting a calculation, the application indicates which models have sufficient data for the elements selected.

File: tests/reference/bakker_table_A2.json
{
"_source": "Bakker, Enthalpies in Alloys (1998), Table A2: dH_inter(A in B), kJ per mole of A, transition-transition (rows A, columns B). Parsed from the PDF text layer and checked visually against pages 79-80.",
"table": {
"Ag": {
"Ag": 0.0,
"Co": 84.0,
"Cr": 120.0,
"Fe": 123.0,
"Hf": -48.0,
"Ir": 61.0,
"La": -100.0,
"Mn": 57.0,
"Mo": 150.0,
"Nb": 66.0,
"Ni": 68.0,
"Os": 112.0,
"Pd": -28.0,
"Pt": -3.0,
"Re": 152.0,
"Rh": 38.0,
"Ru": 94.0,
"Sc": -108.0,
"Ta": 60.0,
"Tc": 97.0,
"Ti": -6.0,
"V": 73.0,
"W": 172.0,
"Y": -103.0,
"Zr": -78.0
},
"Au": {
"Au": 0.0,
"Co": 33.0,
"Cr": -1.0,
"Fe": 37.0,
"Hf": -253.0,
"Ir": 52.0,
"La": -255.0,
"Mn": -53.0,
"Mo": 14.0,
"Nb": -134.0,
"Ni": 33.0,
"Os": 75.0,
"Pd": 0.0,
"Pt": 18.0,
"Re": 83.0,
"Rh": 30.0,
"Ru": 64.0,
"Sc": -293.0,
"Ta": -135.0,
"Tc": 58.0,
"Ti": -203.0,
"V": -87.0,
"W": 48.0,
"Y": -268.0,
"Zr": -294.0
},
"Co": {
"Ag": 69.0,
"Au": 25.0,
"Co": 0.0,
"Cr": -18.0,
"Cu": 26.0,
"Fe": -2.0,
"Hf": -119.0,
"Ir": -13.0,
"La": -51.0,
"Mn": -21.0,
"Mo": -18.0,
"Nb": -88.0,
"Ni": -1.0,
"Os": 0.0,
"Pd": -5.0,
"Pt": -26.0,
"Pu": -66.0,
"Re": 8.0,
"Rh": -8.0,
"Ru": -3.0,
"Sc": -100.0,
"Ta": -86.0,
"Tc": -1.0,
"Th": -93.0,
"Ti": -103.0,
"U": -77.0,
"V": -54.0,
"W": -5.0,
"Y": -67.0,
"Zr": -137.0
},
"Cr": {
"Ag": 98.0,
"Au": -1.0,
"Co": -18.0,
"Cr": 0.0,
"Cu": 51.0,
"Fe": -6.0,
"Hf": -32.0,
"Ir": -65.0,
"La": 52.0,
"Mn": 9.0,
"Mo": 1.0,
"Nb": -26.0,
"Ni": -27.0,
"Os": -39.0,
"Pd": -53.0,
"Pt": -87.0,
"Pu": 6.0,
"Re": -16.0,
"Rh": -50.0,
"Ru": -43.0,
"Sc": 2.0,
"Ta": -24.0,
"Tc": -33.0,
"Th": 7.0,
"Ti": -27.0,
"U": -9.0,
"V": -8.0,
"W": 4.0,
"Y": 35.0,
"Zr": -41.0
},
"Cu": {
"Co": 25.0,
"Cr": 49.0,
"Cu": 0.0,
"Fe": 50.0,
"Hf": -58.0,
"Ir": 1.0,
"La": -64.0,
"Mn": 15.0,
"Mo": 67.0,
"Nb": 9.0,
"Ni": 14.0,
"Os": 37.0,
"Pd": -48.0,
"Pt": -42.0,
"Re": 65.0,
"Rh": -9.0,
"Ru": 25.0,
"Sc": -83.0,
"Ta": 7.0,
"Tc": 29.0,
"Ti": -33.0,
"V": 19.0,
"W": 80.0,
"Y": -70.0,
"Zr": -78.0
},
"Fe": {
"Ag": 103.0,
"Au": 28.0,
"Co": -2.0,
"Cr": -6.0,
"Cu": 53.0,
"Fe": 0.0,
"Hf": -71.0,
"Ir": -32.0,
"La": 14.0,
"Mn": 1.0,
"Mo": -7.0,
"Nb": -57.0,
"Ni": -6.0,
"Os": -15.0,
"Pd": -16.0,
"Pt": -47.0,
"Pu": -22.0,
"Re": -1.0,
"Rh": -20.0,
"Ru": -17.0,
"Sc": -39.0,
"Ta": -54.0,
"Tc": -11.0,
"Th": -33.0,
"Ti": -62.0,
"U": -38.0,
"V": -28.0,
"W": 0.0,
"Y": -4.0,
"Zr": -85.0
},
"Hf": {
"Ag": -53.0,
"Au": -257.0,
"Co": -168.0,
"Cr": -44.0,
"Cu": -81.0,
"Fe": -98.0,
"Hf": 0.0,
"Ir": -293.0,
"La": 53.0,
"Mn": -57.0,
"Mo": -17.0,
"Nb": 17.0,
"Ni": -204.0,
"Os": -210.0,
"Pd": -342.0,
"Pt": -374.0,
"Pu": -4.0,
"Re": -129.0,
"Rh": -277.0,
"Ru": -227.0,
"Sc": 20.0,
"Ta": 12.0,
"Tc": -201.0,
"Th": 20.0,
"Ti": 1.0,
"U": -7.0,
"V": -10.0,
"W": -27.0,
"Y": 41.0,
"Zr": -1.0
},
"Ir": {
"Ag": 62.0,
"Au": 48.0,
"Co": -15.0,
"Cr": -78.0,
"Cu": 1.0,
"Fe": -38.0,
"Hf": -253.0,
"Ir": 0.0,
"La": -158.0,
"Mn": -80.0,
"Mo": -86.0,
"Nb": -207.0,
"Ni": -7.0,
"Os": -2.0,
"Pd": 24.0,
"Pt": 1.0,
"Pu": -167.0,
"Re": -13.0,
"Rh": 3.0,
"Ru": -2.0,
"Sc": -227.0,
"Ta": -203.0,
"Tc": -6.0,
"Th": -216.0,
"Ti": -227.0,
"U": -184.0,
"V": -146.0,
"W": -62.0,
"Y": -180.0,
"Zr": -281.0
},
"La": {
"Ag": -143.0,
"Au": -328.0,
"Co": -93.0,
"Cr": 93.0,
"Cu": -115.0,
"Fe": 25.0,
"Hf": 72.0,
"Ir": -230.0,
"La": 0.0,
"Mn": 14.0,
"Mo": 156.0,
"Nb": 177.0,
"Ni": -146.0,
"Os": -104.0,
"Pd": -388.0,
"Pt": -368.0,
"Pu": 34.0,
"Re": 14.0,
"Rh": -245.0,
"Ru": -137.0,
"Sc": 10.0,
"Ta": 164.0,
"Tc": -111.0,
"Th": 11.0,
"Ti": 99.0,
"U": 70.0,
"V": 118.0,
"W": 154.0,
"Y": 1.0,
"Zr": 60.0
},
"Mn": {
"Ag": 46.0,
"Au": -39.0,
"Co": -21.0,
"Cr": 8.0,
"Cu": 15.0,
"Fe": 1.0,
"Hf": -41.0,
"Ir": -66.0,
"La": 8.0,
"Mn": 0.0,
"Mo": 18.0,
"Nb": -13.0,
"Ni": -33.0,
"Os": -32.0,
"Pd": -82.0,
"Pt": -101.0,
"Pu": -13.0,
"Re": -2.0,
"Rh": -60.0,
"Ru": -40.0,
"Sc": -28.0,
"Ta": -14.0,
"Tc": -31.0,
"Th": -24.0,
"Ti": -30.0,
"U": -18.0,
"V": -3.0,
"W": 23.0,
"Y": -5.0,
"Zr": -52.0
},
"Mo": {
"Ag": 147.0,
"Au": 13.0,
"Co": -22.0,
"Cr": 2.0,
"Cu": 82.0,
"Fe": -9.0,
"Hf": -15.0,
"Ir": -85.0,
"La": 103.0,
"Mn": 22.0,
"Mo": 0.0,
"Nb": -22.0,
"Ni": -32.0,
"Os": -56.0,
"Pd": -57.0,
"Pt": -108.0,
"Pu": 31.0,
"Re": -27.0,
"Rh": -61.0,
"Ru": -58.0,
"Sc": 38.0,
"Ta": -19.0,
"Tc": -45.0,
"Th": 43.0,
"Ti": -14.0,
"U": 8.0,
"V": 0.0,
"W": -1.0,
"Y": 81.0,
"Zr": -23.0
},
"Nb": {
"Ag": 66.0,
"Au": -124.0,
"Co": -111.0,
"Cr": -32.0,
"Cu": 12.0,
"Fe": -70.0,
"Hf": 15.0,
"Ir": -216.0,
"La": 120.0,
"Mn": -17.0,
"Mo": -23.0,
"Nb": 0.0,
"Ni": -136.0,
"Os": -161.0,
"Pd": -212.0,
"Pt": -264.0,
"Pu": 34.0,
"Re": -105.0,
"Rh": -188.0,
"Ru": -169.0,
"Sc": 66.0,
"Ta": 0.0,
"Tc": -147.0,
"Th": 67.0,
"Ti": 8.0,
"U": 15.0,
"V": -5.0,
"W": -34.0,
"Y": 102.0,
"Zr": 15.0
},
"Ni": {
"Ag": 56.0,
"Au": 25.0,
"Co": -1.0,
"Cr": -27.0,
"Cu": 14.0,
"Fe": -6.0,
"Hf": -145.0,
"Ir": -5.0,
"La": -81.0,
"Mn": -33.0,
"Mo": -27.0,
"Nb": -107.0,
"Ni": 0.0,
"Os": 5.0,
"Pd": 0.0,
"Pt": -17.0,
"Pu": -88.0,
"Re": 8.0,
"Rh": -3.0,
"Ru": 2.0,
"Sc": -130.0,
"Ta": -105.0,
"Tc": 2.0,
"Th": -122.0,
"Ti": -126.0,
"U": -98.0,
"V": -69.0,
"W": -11.0,
"Y": -97.0,
"Zr": -165.0
},
"Os": {
"Ag": 111.0,
"Au": 68.0,
"Co": 0.0,
"Cr": -46.0,
"Cu": 46.0,
"Fe": -17.0,
"Hf": -178.0,
"Ir": -2.0,
"La": -70.0,
"Mn": -38.0,
"Mo": -55.0,
"Nb": -152.0,
"Ni": 6.0,
"Os": 0.0,
"Pd": 31.0,
"Pt": -2.0,
"Pu": -100.0,
"Re": -4.0,
"Rh": 8.0,
"Ru": 0.0,
"Sc": -141.0,
"Ta": -147.0,
"Tc": 1.0,
"Th": -131.0,
"Ti": -161.0,
"U": -121.0,
"V": -97.0,
"W": -38.0,
"Y": -93.0,
"Zr": -202.0
},
"Pd": {
"Ag": -29.0,
"Au": 0.0,
"Co": -7.0,
"Cr": -65.0,
"Cu": -62.0,
"Fe": -19.0,
"Hf": -301.0,
"Ir": 24.0,
"La": -270.0,
"Mn": -100.0,
"Mo": -59.0,
"Nb": -208.0,
"Ni": 0.0,
"Os": 32.0,
"Pd": 0.0,
"Pt": 8.0,
"Pu": -224.0,
"Re": 26.0,
"Rh": 8.0,
"Ru": 25.0,
"Sc": -319.0,
"Ta": -206.0,
"Tc": 17.0,
"Th": -306.0,
"Ti": -260.0,
"U": -222.0,
"V": -151.0,
"W": -26.0,
"Y": -286.0,
"Zr": -339.0
},
"Pt": {
"Ag": -3.0,
"Au": 17.0,
"Co": -33.0,
"Cr": -110.0,
"Cu": -56.0,
"Fe": -59.0,
"Hf": -340.0,
"Ir": 2.0,
"La": -267.0,
"Mn": -128.0,
"Mo": -114.0,
"Nb": -267.0,
"Ni": -22.0,
"Os": -2.0,
"Pd": 8.0,
"Pt": 0.0,
"Pu": -247.0,
"Re": -18.0,
"Rh": -7.0,
"Ru": -4.0,
"Sc": -333.0,
"Ta": -263.0,
"Tc": -13.0,
"Th": -320.0,
"Ti": -304.0,
"U": -257.0,
"V": -198.0,
"W": -82.0,
"Y": -289.0,
"Zr": -377.0
},
"Pu": {
"Co": -88.0,
"Cr": 8.0,
"Fe": -29.0,
"Hf": -4.0,
"Ir": -183.0,
"La": 24.0,
"Mn": -17.0,
"Mo": 35.0,
"Nb": 36.0,
"Ni": -118.0,
"Os": -111.0,
"Pd": -240.0,
"Pt": -257.0,
"Pu": 0.0,
"Re": -43.0,
"Rh": -177.0,
"Ru": -127.0,
"Sc": -3.0,
"Ta": 31.0,
"Tc": -108.0,
"Ti": 7.0,
"V": 20.0,
"W": 33.0,
"Y": 14.0,
"Zr": -12.0
},
"Re": {
"Ag": 151.0,
"Au": 76.0,
"Co": 9.0,
"Cr": -19.0,
"Cu": 82.0,
"Fe": -1.0,
"Hf": -111.0,
"Ir": -13.0,
"La": 9.0,
"Mn": -2.0,
"Mo": -27.0,
"Nb": -100.0,
"Ni": 10.0,
"Os": -4.0,
"Pd": 26.0,
"Pt": -17.0,
"Pu": -39.0,
"Re": 0.0,
"Rh": 4.0,
"Ru": -4.0,
"Sc": -63.0,
"Ta": -96.0,
"Tc": 1.0,
"Th": -55.0,
"Ti": -100.0,
"U": -64.0,
"V": -54.0,
"W": -16.0,
"Y": -14.0,
"Zr": -129.0
},
"Rh": {
"Ag": 37.0,
"Au": 27.0,
"Co": -9.0,
"Cr": -58.0,
"Cu": -11.0,
"Fe": -23.0,
"Hf": -232.0,
"Ir": 2.0,
"La": -162.0,
"Mn": -70.0,
"Mo": -59.0,
"Nb": -176.0,
"Ni": -4.0,
"Os": 8.0,
"Pd": 7.0,
"Pt": -6.0,
"Pu": -157.0,
"Re": 4.0,
"Rh": 0.0,
"Ru": 5.0,
"Sc": -221.0,
"Ta": -173.0,
"Tc": 1.0,
"Th": -210.0,
"Ti": -204.0,
"U": -167.0,
"V": -123.0,
"W": -36.0,
"Y": -181.0,
"Zr": -261.0
},
"Ru": {
"Ag": 91.0,
"Au": 56.0,
"Co": -3.0,
"Cr": -49.0,
"Cu": 31.0,
"Fe": -20.0,
"Hf": -188.0,
"Ir": -2.0,
"La": -90.0,
"Mn": -46.0,
"Mo": -56.0,
"Nb": -156.0,
"Ni": 2.0,
"Os": 0.0,
"Pd": 24.0,
"Pt": -4.0,
"Pu": -112.0,
"Re": -4.0,
"Rh": 5.0,
"Ru": 0.0,
"Sc": -157.0,
"Ta": -152.0,
"Tc": -1.0,
"Th": -147.0,
"Ti": -169.0,
"U": -130.0,
"V": -103.0,
"W": -38.0,
"Y": -112.0,
"Zr": -212.0
},
"Sc": {
"Ag": -119.0,
"Au": -291.0,
"Co": -139.0,
"Cr": 3.0,
"Cu": -115.0,
"Fe": -53.0,
"Hf": 21.0,
"Ir": -255.0,
"La": 7.0,
"Mn": -40.0,
"Mo": 45.0,
"Nb": 76.0,
"Ni": -180.0,
"Os": -162.0,
"Pd": -352.0,
"Pt": -354.0,
"Pu": -3.0,
"Re": -72.0,
"Rh": -257.0,
"Ru": -185.0,
"Sc": 0.0,
"Ta": 67.0,
"Tc": -162.0,
"Th": 0.0,
"Ti": 33.0,
"U": 14.0,
"V": 33.0,
"W": 39.0,
"Y": 3.0,
"Zr": 16.0
},
"Ta": {
"Ag": 61.0,
"Au": -125.0,
"Co": -109.0,
"Cr": -30.0,
"Cu": 9.0,
"Fe": -67.0,
"Hf": 11.0,
"Ir": -211.0,
"La": 111.0,
"Mn": -17.0,
"Mo": -20.0,
"Nb": 0.0,
"Ni": -133.0,
"Os": -156.0,
"Pd": -210.0,
"Pt": -260.0,
"Pu": 30.0,
"Re": -100.0,
"Rh": -185.0,
"Ru": -164.0,
"Sc": 59.0,
"Ta": 0.0,
"Tc": -142.0,
"Th": 60.0,
"Ti": 6.0,
"U": 12.0,
"V": -4.0,
"W": -30.0,
"Y": 93.0,
"Zr": 10.0
},
"Tc": {
"Ag": 96.0,
"Au": 52.0,
"Co": -1.0,
"Cr": -39.0,
"Cu": 37.0,
"Fe": -13.0,
"Hf": -172.0,
"Ir": -6.0,
"La": -75.0,
"Mn": -37.0,
"Mo": -45.0,
"Nb": -139.0,
"Ni": 3.0,
"Os": 1.0,
"Pd": 17.0,
"Pt": -12.0,
"Pu": -98.0,
"Re": 1.0,
"Rh": 1.0,
"Ru": -1.0,
"Sc": -141.0,
"Ta": -135.0,
"Tc": 0.0,
"Th": -132.0,
"Ti": -153.0,
"U": -116.0,
"V": -89.0,
"W": -28.0,
"Y": -96.0,
"Zr": -195.0
},
"Th": {
"Co": -166.0,
"Cr": 12.0,
"Fe": -58.0,
"Hf": 25.0,
"Ir": -316.0,
"La": 10.0,
"Mn": -42.0,
"Mo": 63.0,
"Nb": 95.0,
"Ni": -218.0,
"Os": -195.0,
"Pd": -440.0,
"Pt": -445.0,
"Re": -81.0,
"Rh": -317.0,
"Ru": -225.0,
"Sc": 0.0,
"Ta": 85.0,
"Tc": -195.0,
"Th": 0.0,
"Ti": 41.0,
"V": 45.0,
"W": 57.0,
"Y": 5.0,
"Zr": 19.0
},
"Ti": {
"Ag": -6.0,
"Au": -180.0,
"Co": -126.0,
"Cr": -33.0,
"Cu": -40.0,
"Fe": -74.0,
"Hf": 1.0,
"Ir": -228.0,
"La": 64.0,
"Mn": -36.0,
"Mo": -15.0,
"Nb": 8.0,
"Ni": -154.0,
"Os": -164.0,
"Pd": -256.0,
"Pt": -290.0,
"Pu": 6.0,
"Re": -101.0,
"Rh": -211.0,
"Ru": -176.0,
"Sc": 28.0,
"Ta": 5.0,
"Tc": -155.0,
"Th": 28.0,
"Ti": 0.0,
"U": -1.0,
"V": -7.0,
"W": -23.0,
"Y": 51.0,
"Zr": -1.0
},
"U": {
"Co": -110.0,
"Cr": -13.0,
"Fe": -53.0,
"Hf": -7.0,
"Ir": -215.0,
"La": 53.0,
"Mn": -25.0,
"Mo": 9.0,
"Nb": 17.0,
"Ni": -140.0,
"Os": -144.0,
"Pd": -254.0,
"Pt": -286.0,
"Re": -75.0,
"Rh": -201.0,
"Ru": -158.0,
"Sc": 13.0,
"Ta": 14.0,
"Tc": -137.0,
"Ti": -1.0,
"U": 0.0,
"V": 4.0,
"W": 5.0,
"Y": 39.0,
"Zr": -13.0
},
"V": {
"Ag": 63.0,
"Au": -69.0,
"Co": -58.0,
"Cr": -8.0,
"Cu": 21.0,
"Fe": -29.0,
"Hf": -8.0,
"Ir": -130.0,
"La": 69.0,
"Mn": -3.0,
"Mo": 0.0,
"Nb": -4.0,
"Ni": -75.0,
"Os": -88.0,
"Pd": -132.0,
"Pt": -167.0,
"Pu": 16.0,
"Re": -48.0,
"Rh": -113.0,
"Ru": -95.0,
"Sc": 25.0,
"Ta": -4.0,
"Tc": -80.0,
"Th": 28.0,
"Ti": -6.0,
"U": 3.0,
"V": 0.0,
"W": -3.0,
"Y": 54.0,
"Zr": -13.0
},
"W": {
"Ag": 172.0,
"Au": 44.0,
"Co": -6.0,
"Cr": 4.0,
"Cu": 101.0,
"Fe": 0.0,
"Hf": -24.0,
"Ir": -63.0,
"La": 104.0,
"Mn": 28.0,
"Mo": -1.0,
"Nb": -33.0,
"Ni": -14.0,
"Os": -39.0,
"Pd": -26.0,
"Pt": -79.0,
"Pu": 31.0,
"Re": -17.0,
"Rh": -37.0,
"Ru": -40.0,
"Sc": 34.0,
"Ta": -29.0,
"Tc": -28.0,
"Th": 40.0,
"Ti": -23.0,
"U": 4.0,
"V": -3.0,
"W": 0.0,
"Y": 81.0,
"Zr": -34.0
},
"Y": {
"Ag": -136.0,
"Au": -318.0,
"Co": -112.0,
"Cr": 59.0,
"Cu": -117.0,
"Fe": -6.0,
"Hf": 51.0,
"Ir": -242.0,
"La": 1.0,
"Mn": -8.0,
"Mo": 114.0,
"Nb": 139.0,
"Ni": -162.0,
"Os": -128.0,
"Pd": -379.0,
"Pt": -367.0,
"Pu": 18.0,
"Re": -20.0,
"Rh": -253.0,
"Ru": -158.0,
"Sc": 4.0,
"Ta": 127.0,
"Tc": -132.0,
"Th": 5.0,
"Ti": 73.0,
"U": 47.0,
"V": 85.0,
"W": 111.0,
"Y": 0.0,
"Zr": 42.0
},
"Zr": {
"Ag": -87.0,
"Au": -303.0,
"Co": -197.0,
"Cr": -58.0,
"Cu": -110.0,
"Fe": -118.0,
"Hf": -1.0,
"Ir": -331.0,
"La": 45.0,
"Mn": -74.0,
"Mo": -27.0,
"Nb": 17.0,
"Ni": -237.0,
"Os": -241.0,
"Pd": -391.0,
"Pt": -421.0,
"Pu": -13.0,
"Re": -153.0,
"Rh": -316.0,
"Ru": -260.0,
"Sc": 16.0,
"Ta": 12.0,
"Tc": -232.0,
"Th": 15.0,
"Ti": -1.0,
"U": -13.0,
"V": -17.0,
"W": -39.0,
"Y": 34.0,
"Zr": 0.0
}
}
}

File: tests/reference/bakker_table_A3_A4.json
{
 "_metadata": {
  "source": "H. Bakker, Enthalpies in Alloys: Miedema's Semi-Empirical Model, Materials Science Foundations 1 (Trans Tech, 1998), Appendix Tables A3 (non-transition A in transition B) and A4 (transition A in non-transition B), kJ per mole of A; values taken from Miedema's book [1] (de Boer et al., Cohesion in Metals, 1988)",
  "file": "Model Sources/Enthalpies in Alloys ... Bakker (89-page PDF), PDF pages 82-87",
  "transcription": "2026-10-26. PDF pages 83-87 from the text layer, each row checked against 110-dpi renderings; PDF page 82 (columns Co Cr Fe Hf Ir La Mn) read from the rendering only, because its text layer is misaligned (e.g. it attaches the Cd row to Mg).",
  "scope": "Rows/columns for Ca, Sr, Ba (open M8 data question) and Mg, Al (calibration: their R/P factor and volume coefficient are already in the engine). Hyphen in the source (Ag, Au, Cu, Pu, Th, U: no value given) is omitted, not zero.",
  "use": "Regression oracle for tests/test_datasets.py (Miedema interfacial enthalpy, audit M8-AE). Copied unchanged from docs/analysis-redesign/data/source-reconciliation-2026-10-26/bakker_1998_tables_A3_A4_alkaline_earth.json.",
  "keys": "A3_X_in_TM[X][TM] = dH_inter(X in TM); A4_TM_in_X[X][TM] = dH_inter(TM in X); kJ per mole of solute"
 },
 "A3_X_in_TM": {
  "Al": {
   "Co": -124,
   "Cr": -87,
   "Fe": -91,
   "Hf": -189,
   "Ir": -156,
   "La": -155,
   "Mn": -127,
   "Mo": -64,
   "Nb": -116,
   "Ni": -139,
   "Os": -113,
   "Pd": -216,
   "Pt": -207,
   "Re": -77,
   "Rh": -167,
   "Ru": -126,
   "Sc": -170,
   "Ta": -120,
   "Tc": -121,
   "Ti": -163,
   "V": -113,
   "W": -52,
   "Y": -161,
   "Zr": -208
  },
  "Mg": {
   "Co": 3,
   "Cr": 98,
   "Fe": 68,
   "Hf": 29,
   "Ir": -58,
   "La": -31,
   "Mn": 37,
   "Mo": 137,
   "Nb": 121,
   "Ni": -25,
   "Os": 12,
   "Pd": -162,
   "Pt": -138,
   "Re": 75,
   "Rh": -76,
   "Ru": -9,
   "Sc": -20,
   "Ta": 113,
   "Tc": 2,
   "Ti": 58,
   "V": 93,
   "W": 144,
   "Y": -29,
   "Zr": 13
  },
  "Ca": {
   "Co": 13,
   "Cr": 196,
   "Fe": 129,
   "Hf": 179,
   "Ir": -97,
   "La": 32,
   "Mn": 102,
   "Mo": 263,
   "Nb": 299,
   "Ni": -37,
   "Os": 17,
   "Pd": -272,
   "Pt": -226,
   "Re": 125,
   "Rh": -124,
   "Ru": -16,
   "Sc": 78,
   "Ta": 284,
   "Tc": 5,
   "Ti": 210,
   "V": 224,
   "W": 261,
   "Y": 45,
   "Zr": 169
  },
  "Sr": {
   "Co": 53,
   "Cr": 271,
   "Fe": 191,
   "Hf": 249,
   "Ir": -73,
   "La": 58,
   "Mn": 156,
   "Mo": 351,
   "Nb": 396,
   "Ni": -6,
   "Os": 62,
   "Pd": -285,
   "Pt": -225,
   "Re": 188,
   "Rh": -108,
   "Ru": 22,
   "Sc": 122,
   "Ta": 377,
   "Tc": 46,
   "Ti": 288,
   "V": 304,
   "W": 348,
   "Y": 76,
   "Zr": 238
  },
  "Ba": {
   "Co": 65,
   "Cr": 299,
   "Fe": 213,
   "Hf": 280,
   "Ir": -70,
   "La": 69,
   "Mn": 176,
   "Mo": 386,
   "Nb": 437,
   "Ni": 1,
   "Os": 74,
   "Pd": -298,
   "Pt": -233,
   "Re": 210,
   "Rh": -108,
   "Ru": 32,
   "Sc": 141,
   "Ta": 417,
   "Tc": 57,
   "Ti": 321,
   "V": 337,
   "W": 383,
   "Y": 90,
   "Zr": 269
  }
 },
 "A4_TM_in_X": {
  "Al": {
   "Co": -105,
   "Cr": -74,
   "Fe": -79,
   "Hf": -215,
   "Ir": -163,
   "La": -231,
   "Mn": -106,
   "Mo": -65,
   "Nb": -121,
   "Ni": -118,
   "Os": -115,
   "Pd": -230,
   "Pt": -229,
   "Re": -79,
   "Rh": -169,
   "Ru": -126,
   "Sc": -195,
   "Ta": -124,
   "Tc": -124,
   "Ti": -162,
   "V": -101,
   "W": -54,
   "Y": -221,
   "Zr": -240
  },
  "Mg": {
   "Co": 3,
   "Cr": 75,
   "Fe": 54,
   "Hf": 29,
   "Ir": -57,
   "La": -41,
   "Mn": 28,
   "Mo": 125,
   "Nb": 111,
   "Ni": -20,
   "Os": 11,
   "Pd": -161,
   "Pt": -144,
   "Re": 72,
   "Rh": -71,
   "Ru": -8,
   "Sc": -20,
   "Ta": 104,
   "Tc": 2,
   "Ti": 50,
   "V": 74,
   "W": 136,
   "Y": -35,
   "Zr": 13
  },
  "Ca": {
   "Co": 8,
   "Cr": 114,
   "Fe": 77,
   "Hf": 133,
   "Ir": -73,
   "La": 32,
   "Mn": 58,
   "Mo": 182,
   "Nb": 207,
   "Ni": -22,
   "Os": 13,
   "Pd": -208,
   "Pt": -182,
   "Re": 92,
   "Rh": -90,
   "Ru": -11,
   "Sc": 61,
   "Ta": 196,
   "Tc": 4,
   "Ti": 138,
   "V": 135,
   "W": 187,
   "Y": 42,
   "Zr": 127
  },
  "Sr": {
   "Co": 27,
   "Cr": 136,
   "Fe": 99,
   "Hf": 160,
   "Ir": -47,
   "La": 50,
   "Mn": 76,
   "Mo": 209,
   "Nb": 236,
   "Ni": -3,
   "Os": 39,
   "Pd": -188,
   "Pt": -157,
   "Re": 119,
   "Rh": -67,
   "Ru": 14,
   "Sc": 82,
   "Ta": 224,
   "Tc": 29,
   "Ti": 162,
   "V": 157,
   "W": 216,
   "Y": 61,
   "Zr": 154
  },
  "Ba": {
   "Co": 31,
   "Cr": 141,
   "Fe": 104,
   "Hf": 169,
   "Ir": -43,
   "La": 57,
   "Mn": 81,
   "Mo": 216,
   "Nb": 244,
   "Ni": 1,
   "Os": 44,
   "Pd": -185,
   "Pt": -152,
   "Re": 124,
   "Rh": -63,
   "Ru": 19,
   "Sc": 89,
   "Ta": 233,
   "Tc": 34,
   "Ti": 170,
   "V": 163,
   "W": 222,
   "Y": 68,
   "Zr": 163
  }
 }
}

File: tests/reference/dchi_published.json
{
 "_metadata": {
  "description": "Published Pauling electronegativity differences dchi = sqrt(sum c_i (chi_i - chi_bar)^2) (Guo & Liu 2011 Eq. 4), each transcribed from a rendered page of the original PDF on 2026-11-03.",
  "use": "Regression oracle for tests/test_dchi.py (CALCULATION_AUDIT.md section 3.19). Formulas are the printed ones, read as atomic proportions by hea_calc.core.composition.parse_formula.",
  "rounding": "Guo & Liu print two decimals and agree with round-to-nearest (|calculated - printed| <= 0.005). Singh et al. print three to five significant decimals and agree with truncation, not rounding: 0 <= calculated - printed < one unit of the last printed digit (e.g. 0.36157 printed 0.361, 0.35656 printed 0.356, 0.23690 printed 0.236)."
 },
 "guo_liu_2011_table2": {
  "source": "S. Guo, C.T. Liu, Prog. Nat. Sci.: Mater. Int. 21 (2011) 433-446, Table 2 'Calculated parameters dHmix, delta, dchi, dSmix and VEC for alloys used in Figs. 1 and 2', p. 437 (PDF page 5, read on a 220-dpi rendering), column dchi.",
  "doi": "10.1016/S1002-0071(12)60080-X",
  "scope": "Every row of p. 437 with an unambiguous formula (41 rows). Excluded: '6FeNiCoSiCrAlTi' (printed formula does not define the amounts unambiguously) and the continuation on p. 438, whose PDF text layer has lost the row alignment of formulas and values.",
  "rows": [
   ["Cu0.5NiAlCoCrFeSi", 0.12], ["Zr17Ta16Ti19Nb22Si26", 0.20], ["Cu50Zr50", 0.29], ["Ni50Nb50", 0.16],
   ["PdPtCuNiP", 0.16], ["SrCaYbMgZn", 0.26], ["SrCaYbMgZnCu", 0.35], ["SrCaYb(Li0.55Mg0.45)Zn", 0.26],
   ["ErTbDyNiAl", 0.30], ["AlCrTaTiZr", 0.11], ["CuNbNiTiZr", 0.22], ["Zr50Ti50", 0.11], ["Mg50Cu50", 0.30],
   ["Mg50Ni50", 0.30], ["ZrHfTiCuNi", 0.27], ["ZrHfTiCuFe", 0.25], ["ZrHfTiCuCo", 0.26],
   ["Cu0.5NiAlCoCrFeTi", 0.14], ["Cu0.5NiAlCoCrFe", 0.12], ["AlCrMoSiTi", 0.23], ["AlCrMoTaTiZr", 0.26],
   ["AlMoNbSiTaTiVZr", 0.24], ["WNbMoTa", 0.36], ["WNbMoTaV", 0.34], ["FeCoNiCrCu", 0.09],
   ["FeCoNiCrCuAl0.3", 0.10], ["FeCoNiCrCuAl0.5", 0.11], ["FeCoNiCrCuAl0.8", 0.12], ["FeCoNiCrCuAl1.0", 0.12],
   ["FeCoNiCrCuAl1.5", 0.12], ["FeCoNiCrCuAl2.0", 0.13], ["FeCoNiCrCuAl2.3", 0.13], ["FeCoNiCrCuAl2.8", 0.13],
   ["FeCoNiCrCuAl3", 0.13], ["FeNi2CrCuAl0.2", 0.10], ["FeNi2CrCuAl0.4", 0.11], ["FeNi2CrCuAl0.6", 0.12],
   ["FeNi2CrCuAl0.8", 0.12], ["FeNi2CrCuAl1.0", 0.12], ["FeNi2CrCuAl1.2", 0.13]
  ],
  "discrepancies": {
   "Zr50Ni50": {
    "printed": 0.24,
    "recalculated": 0.29,
    "reason": "Equiatomic binary: dchi = |chi_Zr - chi_Ni| / 2 = |1.33 - 1.91| / 2 = 0.29 exactly, from the paper's own Table 1. The printed 0.24 cannot be reproduced with any reading of Eq. 4 and Table 1; recorded as a misprint, the reference value is not changed."
   }
  }
 },
 "singh_2023": {
  "source": "S. Singh, N.K. Katiyar, S. Goel, S.N. Joshi, Sci. Rep. 13 (2023) 4811, Table 2 (p. 12) and Table 3 (p. 13), column dchi, read on 200-dpi renderings. The paper computes dchi 'following Guo et al.' (its ref. 35 = Guo & Liu 2011).",
  "doi": "10.1038/s41598-023-31461-7",
  "note": "Not model M4 (Singh, Kumar, Dwivedi, Subramaniam 2014). Table 3 heads the composition 'wt %', but its values and descriptors only reproduce as atomic fractions.",
  "rows": [
   ["Ti0.5NbMoTaW", "0.361", "Table 2"],
   ["TiNbMoTaW", "0.356", "Table 2"],
   ["Al0.5CrCuNiV", "0.133", "Table 2"],
   ["PdPtRhIrCuNi", "0.161", "Table 2"],
   ["AuPdAgPtCuNi", "0.236", "Table 2"],
   ["Ni25Cu18.75Fe25Co25Al6.25", "0.07178", "Table 3"]
  ]
 }
}

File: tests/reference/de_boer_table_V4_02.json
{
 "_metadata": {
  "source": "F.R. de Boer, R. Boom, W.C.M. Mattens, A.R. Miedema, A.K. Niessen, Cohesion in Metals: Transition Metal Alloys (North-Holland, 1988), Chapter V, Table V-4.02 (book p. 721)",
  "file": "Model Sources/Cohesion in Metals (image-only scan), PDF page 736",
  "quantity": "dH_interface(A in B) for liquid alloys of two polyvalent non-transition metals, kJ per mole of solute A (R = 0 for these pairs).",
  "layout": "table[A][B] = dH(A in B): printed rows are the SOLUTE A. The printed header reads '↓B A→', but every value fits only the transposed reading (solute volume V_A^(2/3) fixes it: Be in Bi = 75 is printed in row Be). See docs/analysis-redesign/MIEDEMA_CA_SR_BA_CORRECTION_PROPOSAL_2026-10-26.md §3.1.",
  "known_discrepancies": {
   "Be in As": "printed +2, equation gives about +21",
   "Sb in Cd": "printed -1, equation gives about -11"
  },
  "transcription": "2026-10-26 from 200-dpi renderings; outliers re-checked at higher zoom (printed so).",
  "use": "Regression oracle for tests/test_datasets.py. Copied from docs/analysis-redesign/data/source-reconciliation-2026-10-26/de_boer_1988_tables_V4_01_V4_02.json (V4_02_as_printed)."
 },
 "table": {
  "Be": {
   "Mg": -10,
   "Zn": 12,
   "Cd": 36,
   "Hg": 49,
   "Al": 1,
   "Ga": 16,
   "In": 49,
   "Tl": 70,
   "Si": 8,
   "Ge": 29,
   "Sn": 45,
   "Pb": 76,
   "As": 2,
   "Sb": 55,
   "Bi": 75
  },
  "Mg": {
   "Be": -15,
   "Zn": -15,
   "Cd": -22,
   "Hg": -36,
   "Al": -8,
   "Ga": -17,
   "In": -14,
   "Tl": -12,
   "Si": -39,
   "Ge": -58,
   "Sn": -31,
   "Pb": -28,
   "As": -79,
   "Sb": -57,
   "Bi": -33
  },
  "Zn": {
   "Be": 16,
   "Mg": -13,
   "Cd": 3,
   "Hg": 3,
   "Al": 2,
   "Ga": 0,
   "In": 10,
   "Tl": 20,
   "Si": -3,
   "Ge": -11,
   "Sn": 3,
   "Pb": 16,
   "As": -21,
   "Sb": -3,
   "Bi": 14
  },
  "Cd": {
   "Be": 56,
   "Mg": -24,
   "Zn": 4,
   "Hg": -2,
   "Al": 14,
   "Ga": 3,
   "In": 2,
   "Tl": 8,
   "Si": 16,
   "Ge": -7,
   "Sn": -1,
   "Pb": 5,
   "As": -14,
   "Sb": -9,
   "Bi": 4
  },
  "Hg": {
   "Be": 83,
   "Mg": -42,
   "Zn": 4,
   "Cd": -2,
   "Al": 17,
   "Ga": 3,
   "In": -3,
   "Tl": 3,
   "Si": 31,
   "Ge": 3,
   "Sn": 0,
   "Pb": 5,
   "As": 1,
   "Sb": -3,
   "Bi": 4
  },
  "Al": {
   "Be": 1,
   "Mg": -7,
   "Zn": 2,
   "Cd": 12,
   "Hg": 14,
   "Ga": 3,
   "In": 24,
   "Tl": 38,
   "Si": -9,
   "Ge": -8,
   "Sn": 14,
   "Pb": 34,
   "As": -23,
   "Sb": 8,
   "Bi": 31
  },
  "Ga": {
   "Be": 24,
   "Mg": -17,
   "Zn": 0,
   "Cd": 3,
   "Hg": 3,
   "Al": 4,
   "In": 10,
   "Tl": 20,
   "Si": -2,
   "Ge": -12,
   "Sn": 3,
   "Pb": 16,
   "As": -24,
   "Sb": -5,
   "Bi": 14
  },
  "In": {
   "Be": 88,
   "Mg": -16,
   "Zn": 14,
   "Cd": 2,
   "Hg": -3,
   "Al": 31,
   "Ga": 12,
   "Tl": 2,
   "Si": 32,
   "Ge": -4,
   "Sn": -1,
   "Pb": -3,
   "As": -10,
   "Sb": -14,
   "Bi": -5
  },
  "Tl": {
   "Be": 134,
   "Mg": -15,
   "Zn": 29,
   "Cd": 9,
   "Hg": 4,
   "Al": 52,
   "Ga": 26,
   "In": 2,
   "Si": 62,
   "Ge": 14,
   "Sn": 6,
   "Pb": -3,
   "As": 13,
   "Sb": -5,
   "Bi": -4
  },
  "Si": {
   "Be": 10,
   "Mg": -34,
   "Zn": -4,
   "Cd": 13,
   "Hg": 24,
   "Al": -9,
   "Ga": -1,
   "In": 23,
   "Tl": 43,
   "Ge": 9,
   "Sn": 21,
   "Pb": 48,
   "As": 2,
   "Sb": 28,
   "Bi": 47
  },
  "Ge": {
   "Be": 43,
   "Mg": -54,
   "Zn": -12,
   "Cd": -6,
   "Hg": 2,
   "Al": -8,
   "Ga": -11,
   "In": -3,
   "Tl": 10,
   "Si": 10,
   "Sn": 0,
   "Pb": 16,
   "As": -1,
   "Sb": 6,
   "Bi": 16
  },
  "Sn": {
   "Be": 88,
   "Mg": -38,
   "Zn": 5,
   "Cd": -1,
   "Hg": 0,
   "Al": 19,
   "Ga": 4,
   "In": -1,
   "Tl": 6,
   "Si": 31,
   "Ge": 0,
   "Pb": 6,
   "As": -4,
   "Sb": -5,
   "Bi": 5
  },
  "Pb": {
   "Be": 160,
   "Mg": -37,
   "Zn": 25,
   "Cd": 7,
   "Hg": 6,
   "Al": 50,
   "Ga": 22,
   "In": -3,
   "Tl": -3,
   "Si": 75,
   "Ge": 23,
   "Sn": 7,
   "As": 28,
   "Sb": 2,
   "Bi": 0
  },
  "As": {
   "Be": 37,
   "Mg": -86,
   "Zn": -28,
   "Cd": -14,
   "Hg": 1,
   "Al": -27,
   "Ga": -26,
   "In": -9,
   "Tl": 11,
   "Si": 2,
   "Ge": -1,
   "Sn": -4,
   "Pb": 22,
   "Sb": 11,
   "Bi": 23
  },
  "Sb": {
   "Be": 115,
   "Mg": -74,
   "Zn": -5,
   "Cd": -1,
   "Hg": -3,
   "Al": 11,
   "Ga": -6,
   "In": -15,
   "Tl": -6,
   "Si": 43,
   "Ge": 8,
   "Sn": -5,
   "Pb": 2,
   "As": 14,
   "Bi": 3
  },
  "Bi": {
   "Be": 167,
   "Mg": -45,
   "Zn": 23,
   "Cd": 5,
   "Hg": 5,
   "Al": 48,
   "Ga": 20,
   "In": -6,
   "Tl": -4,
   "Si": 78,
   "Ge": 24,
   "Sn": 6,
   "Pb": 0,
   "As": 30,
   "Sb": 3
  }
 }
}

File: tests/reference/guo_liu_2011_table1.json
{
 "_metadata": {
  "source": "S. Guo, C.T. Liu, Prog. Nat. Sci.: Mater. Int. 21 (2011) 433-446, Table 1 \"Atomic radii, Pauling electronegativity and VEC for elements [46-47]\", pp. 435-436",
  "file": "Model Sources/Guo and Liu - 2011 - Phase stability in high entropy alloys Formation of solid-solution phase or amorphous phase.pdf",
  "unit": "pm (printed in Angstrom with 3 decimals, i.e. 0.1 pm)",
  "transcription": "PDF text layer, every row confirmed against 200-dpi renderings of pp. 435-436 on 2026-10-26",
  "cited_sources": [
   "[46] http://www.webelements.com/",
   "[47] O.N. Senkov, D.B. Miracle, Mater. Res. Bull. 36 (2001) 2183-2198"
  ],
  "checks": "Re-read for Pm, Po, Pa, U on the 220-dpi rendering of p. 436 on 2026-10-27 (1.630, 1.530, 1.610, 1.420 A). All 73 values equal the legacy HEACalculator 2.2.0 elements.json atomic_radius column.",
  "use": "Regression oracle for tests/test_datasets.py (atomic_radius provenance, CALCULATION_AUDIT.md section 18). Copied from docs/analysis-redesign/data/source-reconciliation-2026-10-26/guo_liu_2011_table1.json."
 },
 "radius_pm": {
  "Ag": 144.5,
  "Al": 143.2,
  "Au": 144.2,
  "B": 82.0,
  "Ba": 217.6,
  "Be": 112.8,
  "C": 77.3,
  "Ca": 197.6,
  "Cd": 156.8,
  "Ce": 182.5,
  "Co": 125.1,
  "Cr": 124.9,
  "Cs": 265.0,
  "Cu": 127.8,
  "Dy": 177.4,
  "Er": 175.6,
  "Eu": 198.4,
  "Fe": 124.1,
  "Ga": 139.2,
  "Gd": 180.1,
  "Ge": 124.0,
  "Hf": 157.8,
  "Ho": 176.6,
  "In": 165.9,
  "Ir": 135.7,
  "K": 231.0,
  "La": 187.9,
  "Li": 151.9,
  "Lu": 173.5,
  "Mg": 160.1,
  "Mn": 135.0,
  "Mo": 136.3,
  "N": 75.0,
  "Na": 185.7,
  "Nb": 142.9,
  "Nd": 164.0,
  "Ni": 124.6,
  "O": 73.0,
  "Os": 135.2,
  "P": 106.0,
  "Pa": 161.0,
  "Pb": 175.0,
  "Pd": 137.5,
  "Pm": 163.0,
  "Po": 153.0,
  "Pr": 165.0,
  "Pt": 138.7,
  "Rb": 244.0,
  "Re": 137.5,
  "Rh": 134.5,
  "Ru": 133.8,
  "S": 102.0,
  "Sc": 164.1,
  "Se": 140.0,
  "Si": 115.3,
  "Sm": 181.0,
  "Sn": 162.0,
  "Sr": 215.2,
  "Ta": 143.0,
  "Tb": 178.1,
  "Tc": 136.0,
  "Te": 145.2,
  "Th": 180.0,
  "Ti": 146.2,
  "Tl": 171.6,
  "Tm": 156.0,
  "U": 142.0,
  "V": 131.6,
  "W": 136.7,
  "Y": 180.2,
  "Yb": 170.0,
  "Zn": 139.5,
  "Zr": 160.3
 }
}

File: tests/reference/guo_liu_2011_table1_pauling.json
{
 "_metadata": {
  "source": "S. Guo, C.T. Liu, Prog. Nat. Sci.: Mater. Int. 21 (2011) 433-446, Table 1 \"Atomic radii, Pauling electronegativity and VEC for elements [46-47]\", column \"Pauling electronegativity\", pp. 435-436",
  "doi": "10.1016/S1002-0071(12)60080-X",
  "file": "Model Sources/Guo and Liu - 2011 - Phase stability in high entropy alloys Formation of solid-solution phase or amorphous phase.pdf (SHA-256 684fd6d6fcaf18cbd4b0d4f368042680431bb04fbc07268c3a6e1a35635f4ed3; not in this repository)",
  "unit": "dimensionless (Pauling scale), printed to 0.01",
  "transcription": "All 73 rows read on 220-dpi renderings of pp. 435-436 (PDF pages 3-4) on 2026-11-03: 30 rows on p. 435 (Li-Y), 43 on p. 436 (Zr-U). Every value equals the PDF text layer of the same row; the radius printed on the same line equals tests/reference/guo_liu_2011_table1.json, which confirms the row alignment.",
  "element_set": "The same 73 elements as the radius column of Table 1 (guo_liu_2011_table1.json); every other element has no tabulated value.",
  "cited_sources": [
   "[46] http://www.webelements.com/",
   "[47] O.N. Senkov, D.B. Miracle, Mater. Res. Bull. 36 (2001) 2183-2198"
  ],
  "use": "Regression oracle for data/periodic_table.json electronegativity_pauling (tests/test_dchi.py; CALCULATION_AUDIT.md section 3.19)."
 },
 "pauling": {
  "Ag": 1.93,
  "Al": 1.61,
  "Au": 2.54,
  "B": 2.04,
  "Ba": 0.89,
  "Be": 1.57,
  "C": 2.55,
  "Ca": 1.0,
  "Cd": 1.69,
  "Ce": 1.12,
  "Co": 1.88,
  "Cr": 1.66,
  "Cs": 0.79,
  "Cu": 1.9,
  "Dy": 1.22,
  "Er": 1.24,
  "Eu": 1.2,
  "Fe": 1.83,
  "Ga": 1.81,
  "Gd": 1.2,
  "Ge": 2.01,
  "Hf": 1.3,
  "Ho": 1.23,
  "In": 1.78,
  "Ir": 2.2,
  "K": 0.82,
  "La": 1.1,
  "Li": 0.98,
  "Lu": 1.27,
  "Mg": 1.31,
  "Mn": 1.55,
  "Mo": 2.16,
  "N": 3.04,
  "Na": 0.93,
  "Nb": 1.6,
  "Nd": 1.14,
  "Ni": 1.91,
  "O": 3.44,
  "Os": 2.2,
  "P": 2.19,
  "Pa": 1.5,
  "Pb": 2.33,
  "Pd": 2.2,
  "Pm": 1.13,
  "Po": 2.0,
  "Pr": 1.13,
  "Pt": 2.28,
  "Rb": 0.82,
  "Re": 1.9,
  "Rh": 2.28,
  "Ru": 2.2,
  "S": 2.58,
  "Sc": 1.36,
  "Se": 2.55,
  "Si": 1.9,
  "Sm": 1.17,
  "Sn": 1.96,
  "Sr": 0.95,
  "Ta": 1.5,
  "Tb": 1.1,
  "Tc": 1.9,
  "Te": 2.1,
  "Th": 1.3,
  "Ti": 1.54,
  "Tl": 1.62,
  "Tm": 1.25,
  "U": 1.38,
  "V": 1.63,
  "W": 2.36,
  "Y": 1.22,
  "Yb": 1.1,
  "Zn": 1.65,
  "Zr": 1.33
 }
}

File: tests/reference/kittel_cn12.json
{
 "values_pm": {
  "Li": 156.0,
  "Be": 113.0,
  "Na": 191.0,
  "Mg": 160.0,
  "K": 238.0,
  "Ca": 198.0,
  "Sc": 164.0,
  "Ti": 146.0,
  "V": 135.0,
  "Cr": 128.0,
  "Mn": 126.0,
  "Fe": 127.0,
  "Co": 125.0,
  "Ni": 125.0,
  "Cu": 128.0,
  "Zn": 139.0,
  "Ga": 141.0,
  "Ge": 137.0,
  "As": 139.0,
  "Rb": 255.0,
  "Sr": 215.0,
  "Y": 180.0,
  "Zr": 160.0,
  "Nb": 147.0,
  "Mo": 140.0,
  "Tc": 136.0,
  "Ru": 134.0,
  "Rh": 135.0,
  "Pd": 138.0,
  "Ag": 145.0,
  "Cd": 157.0,
  "In": 166.0,
  "Sn": 155.0,
  "Sb": 159.0,
  "Cs": 273.0,
  "Ba": 224.0,
  "La": 188.0,
  "Hf": 158.0,
  "Ta": 147.0,
  "W": 141.0,
  "Re": 138.0,
  "Os": 135.0,
  "Ir": 136.0,
  "Pt": 139.0,
  "Au": 144.0,
  "Hg": 157.0,
  "Tl": 172.0,
  "Pb": 175.0,
  "Bi": 170.0,
  "Po": 176.0,
  "B": 98.0,
  "C": 92.0,
  "Al": 143.0,
  "Si": 132.0,
  "Pr": 183.0,
  "Nd": 182.0,
  "Pm": 181.0,
  "Sm": 180.0,
  "Gd": 180.0,
  "Tb": 178.0,
  "Dy": 177.0,
  "Ho": 177.0,
  "Er": 176.0,
  "Tm": 175.0,
  "Th": 180.0,
  "Pa": 163.0,
  "U": 156.0,
  "Np": 156.0,
  "Am": 181.0
 },
 "ranges": {
  "Ce": "1.71-1.82",
  "Eu": "2.04 (2+) / 1.80 (3+)",
  "Yb": "1.94 (2+) / 1.74 (3+)",
  "Pu": "1.58-1.64"
 },
 "_source": "Kittel, Introduction to Solid State Physics, 8th ed., Ch. 3, Table 9, 'Radii of ions in 12-coordinated metals' (pm), transcribed by hand from the rendered page."
}

File: tests/reference/published_benchmarks.json (part 1 of 11)
{
 "_metadata": {
  "description": "Publication-based benchmark catalogue for M1-M8 (2026-10-26). Published values only; no engine output. Generated by docs/analysis-redesign/scripts/publication_benchmark.py.",
  "tolerances": {
   "delta_gl": {
    "value": 0.05,
    "kind": "abs",
    "reason": "Guo-Liu radii: the authors' radius precision (0.1 pm, see M3 investigation) vs the stored 0.01 pm"
   },
   "delta_cn12": {
    "value": 0.02,
    "kind": "abs",
    "reason": "Kittel CN12 radii are integer pm in both; residual = authors' rounding of compositions"
   },
   "dhmix": {
    "value": 0.02,
    "kind": "abs",
    "reason": "Takeuchi & Inoue integer table: only composition rounding remains"
   },
   "omega": {
    "value": 0.02,
    "kind": "rel",
    "reason": "Yang & Zhang's elemental melting points differ from the stored set by a few K"
   },
   "lambda": {
    "value": 0.02,
    "kind": "rel",
    "reason": "Lambda = dS/delta^2 inherits twice the relative radius-precision error of delta"
   },
   "s_e": {
    "value": 0.05,
    "kind": "rel",
    "reason": "S_E is a small difference of large terms; radius precision is amplified"
   },
   "phi_ye": {
    "value": 0.02,
    "kind": "rel",
    "reason": "phi = (S_c - S_H)/|S_E| inherits the S_E amplification"
   },
   "dhim": {
    "value": 0.02,
    "kind": "abs",
    "reason": "published Troparevsky matrix, integer meV/atom"
   },
   "k1cr": {
    "value": 0.02,
    "kind": "abs",
    "reason": "k1cr uses dHmix; Senkov's printed dHmix differs from Takeuchi in some rows (audit section 8)"
   },
   "k1": {
    "value": 0.05,
    "kind": "rel",
    "reason": "k1 = dH_IM/dHmix; Senkov's own dHmix column is not the Takeuchi value in every row"
   },
   "king_dg": {
    "value": 0.4,
    "kind": "abs",
    "reason": "King used Bakker-tabulated dH_inter (integers) where we evaluate the Miedema equation"
   },
   "king_dgint": {
    "value": 0.6,
    "kind": "abs",
    "reason": "as king_dg; ordered-compound prefactor c vs c^s (audit section 3)"
   },
   "king_phi": {
    "value": 0.03,
    "kind": "abs",
    "reason": "ratio of two quantities each within king_dg"
   },
   "hf": {
    "value": 0.0,
    "kind": "abs",
    "reason": "published matrix cells are stored verbatim"
   },
   "hf_lower": {
    "value": 0.05,
    "kind": "abs",
    "reason": "-T dS conversion; published to 0.1 meV/atom"
   },
   "gamma": {
    "value": 0.0005,
    "kind": "abs",
    "reason": "Guo-Liu radius precision (0.01 vs 0.1 pm) moves gamma by <= 5e-4; compositions reconstructed"
   }
  }
 },
 "cases": [
  {
   "id": "M1-YZ12-T1-001",
   "model": "M1",
   "doi": "10.1016/j.matchemphys.2011.11.021",
   "location": "Table 1, p. 235",
   "formula": "CoCrFeNiAl",
   "basis": "atomic (formula)",
   "settings": {},
   "reproducibility": "EXACT_REPRODUCIBLE (delta_CN12, dHmix); REPRODUCIBLE_WITH_DOCUMENTED_ASSUMPTIONS (Omega: Tm set)",
   "published": {
    "delta_cn12": 5.25,
    "dhmix": -12.32,
    "omega": 1.83
   },
   "published_class": "SS",
   "observed": "BCC"
  },
  {
   "id": "M1-YZ12-T1-002",
   "model": "M1",
   "doi": "10.1016/j.matchemphys.2011.11.021",
   "location": "Table 1, p. 235",
   "formula": "CoCrFeNiCu",
   "basis": "atomic (formula)",
   "settings": {},
   "reproducibility": "EXACT_REPRODUCIBLE (delta_CN12, dHmix); REPRODUCIBLE_WITH_DOCUMENTED_ASSUMPTIONS (Omega: Tm set)",
   "published": {
    "delta_cn12": 1.07,
    "dhmix": 3.2,
    "omega": 7.36
   },
   "published_class": "SS",
   "observed": "FCC"
  },
  {
   "id": "M1-YZ12-T1-003",
   "model": "M1",
   "doi": "10.1016/j.matchemphys.2011.11.021",
   "location": "Table 1, p. 235",
   "formula": "CoCrFeNiCuAl0.3",
   "basis": "atomic (formula)",
   "settings": {},
   "reproducibility": "EXACT_REPRODUCIBLE (delta_CN12, dHmix); REPRODUCIBLE_WITH_DOCUMENTED_ASSUMPTIONS (Omega: Tm set)",
   "published": {
    "delta_cn12": 3.15,
    "dhmix": 1.56,
    "omega": 15.85
   },
   "published_class": "SS",
   "observed": "FCC"
  },
  {
   "id": "M1-YZ12-T1-004",
   "model": "M1",
   "doi": "10.1016/j.matchemphys.2011.11.021",
   "location": "Table 1, p. 235",
   "formula": "CoCrFeNiCuAl0.5",
   "basis": "atomic (formula)",
   "settings": {},
   "reproducibility": "EXACT_REPRODUCIBLE (delta_CN12, dHmix); REPRODUCIBLE_WITH_DOCUMENTED_ASSUMPTIONS (Omega: Tm set)",
   "published": {
    "delta_cn12": 3.82,
    "dhmix": -1.52,
    "omega": 16.29
   },
   "published_class": "SS",
   "observed": "FCC"
  },
  {
   "id": "M1-YZ12-T1-005",
   "model": "M1",
   "doi": "10.1016/j.matchemphys.2011.11.021",
   "location": "Table 1, p. 235",
   "formula": "CoCrFeNiCuAl0.8",
   "basis": "atomic (formula)",
   "settings": {},
   "reproducibility": "EXACT_REPRODUCIBLE (delta_CN12, dHmix); REPRODUCIBLE_WITH_DOCUMENTED_ASSUMPTIONS (Omega: Tm set)",
   "published": {
    "delta_cn12": 4.49,
    "dhmix": -3.61,
    "omega": 6.78
   },
   "published_class": "SS",
   "observed": "BCC + FCC"
  },
  {
   "id": "M1-YZ12-T1-006",
   "model": "M1",
   "doi": "10.1016/j.matchemphys.2011.11.021",
   "location": "Table 1, p. 235",
   "formula": "CoCrFeNiCuAl",
   "basis": "atomic (formula)",
   "settings": {},
   "reproducibility": "EXACT_REPRODUCIBLE (delta_CN12, dHmix); REPRODUCIBLE_WITH_DOCUMENTED_ASSUMPTIONS (Omega: Tm set)",
   "published": {
    "delta_cn12": 4.82,
    "dhmix": -4.78,
    "omega": 5.06
   },
   "published_class": "SS",
   "observed": "BCC + FCC"
  },
  {
   "id": "M1-YZ12-T1-007",
   "model": "M1",
   "doi": "10.1016/j.matchemphys.2011.11.021",
   "location": "Table 1, p. 235",
   "formula": "CoCrFeNiCuAl1.3",
   "basis": "atomic (formula)",
   "settings": {},
   "reproducibility": "EXACT_REPRODUCIBLE (delta_CN12, dHmix); REPRODUCIBLE_WITH_DOCUMENTED_ASSUMPTIONS (Omega: Tm set)",
   "published": {
    "delta_cn12": 5.19,
    "dhmix": -6.24,
    "omega": 3.78
   },
   "published_class": "SS",
   "observed": "BCC + FCC"
  },
  {
   "id": "M1-YZ12-T1-008",
   "model": "M1",
   "doi": "10.1016/j.matchemphys.2011.11.021",
   "location": "Table 1, p. 235",
   "formula": "CoCrFeNiCuAl1.5",
   "basis": "atomic (formula)",
   "settings": {},
   "reproducibility": "EXACT_REPRODUCIBLE (delta_CN12, dHmix); REPRODUCIBLE_WITH_DOCUMENTED_ASSUMPTIONS (Omega: Tm set)",
   "published": {
    "delta_cn12": 5.38,
    "dhmix": -7.04,
    "omega": 3.3
   },
   "published_class": "SS",
   "observed": "BCC + FCC"
  },
  {
   "id": "M1-YZ12-T1-009",
   "model": "M1",
   "doi": "10.1016/j.matchemphys.2011.11.021",
   "location": "Table 1, p. 235",
   "formula": "CoCrFeNiCuAl1.8",
   "basis": "atomic (formula)",
   "settings": {},
   "reproducibility": "EXACT_REPRODUCIBLE (delta_CN12, dHmix); REPRODUCIBLE_WITH_DOCUMENTED_ASSUMPTIONS (Omega: Tm set)",
   "published": {
    "delta_cn12": 5.54,
    "dhmix": -8.08,
    "omega": 2.79
   },
   "published_class": "SS",
   "observed": "BCC + FCC"
  },
  {
   "id": "M1-YZ12-T1-010",
   "model": "M1",
   "doi": "10.1016/j.matchemphys.2011.11.021",
   "location": "Table 1, p. 235",
   "formula": "CoCrFeNiCuAl2",
   "basis": "atomic (formula)",
   "settings": {},
   "reproducibility": "EXACT_REPRODUCIBLE (delta_CN12, dHmix); REPRODUCIBLE_WITH_DOCUMENTED_ASSUMPTIONS (Omega: Tm set)",
   "published": {
    "delta_cn12": 5.71,
    "dhmix": -8.65,
    "omega": 2.56
   },
   "published_class": "SS",
   "observed": "BCC + FCC"
  },
  {
   "id": "M1-YZ12-T1-011",
   "model": "M1",
   "doi": "10.1016/j.matchemphys.2011.11.021",
   "location": "Table 1, p. 235",
   "formula": "CoCrFeNiCuAl2.3",
   "basis": "atomic (formula)",
   "settings": {},
   "reproducibility": "EXACT_REPRODUCIBLE (delta_CN12, dHmix); REPRODUCIBLE_WITH_DOCUMENTED_ASSUMPTIONS (Omega: Tm set)",
   "published": {
    "delta_cn12": 5.84,
    "dhmix": -9.38,
    "omega": 2.29
   },
   "published_class": "SS",
   "observed": "BCC"
  },
  {
   "id": "M1-YZ12-T1-012",
   "model": "M1",
   "doi": "10.1016/j.matchemphys.2011.11.021",
   "location": "Table 1, p. 235",
   "formula": "CoCrFeNiCuAl2.5",
   "basis": "atomic (formula)",
   "settings": {},
   "reproducibility": "EXACT_REPRODUCIBLE (delta_CN12, dHmix); REPRODUCIBLE_WITH_DOCUMENTED_ASSUMPTIONS (Omega: Tm set)",
   "published": {
    "delta_cn12": 5.91,
    "dhmix": -9.78,
    "omega": 2.15
   },
   "published_class": "SS",
   "observed": "BCC"
  },
  {
   "id": "M1-YZ12-T1-013",
   "model": "M1",
   "doi": "10.1016/j.matchemphys.2011.11.021",
   "location": "Table 1, p. 235",
   "formula": "CoCrFeNiCuAl2.8",
   "basis": "atomic (formula)",
   "settings": {},
   "reproducibility": "EXACT_REPRODUCIBLE (delta_CN12, dHmix); REPRODUCIBLE_WITH_DOCUMENTED_ASSUMPTIONS (Omega: Tm set)",
   "published": {
    "delta_cn12": 5.99,
    "dhmix": -10.28,
    "omega": 1.99
   },
   "published_class": "SS",
   "observed": "BCC"
  },
  {
   "id": "M1-YZ12-T1-014",
   "model": "M1",
   "doi": "10.1016/j.matchemphys.2011.11.021",
   "location": "Table 1, p. 235",
   "formula": "CoCrFeNiCuAl3",
   "basis": "atomic (formula)",
   "settings": {},
   "reproducibility": "EXACT_REPRODUCIBLE (delta_CN12, dHmix); REPRODUCIBLE_WITH_DOCUMENTED_ASSUMPTIONS (Omega: Tm set)",
   "published": {
    "delta_cn12": 6.09,
    "dhmix": -10.56,
    "omega": 1.9
   },
   "published_class": "SS",
   "observed": "BCC"
  },
  {
   "id": "M1-YZ12-T1-015",
   "model": "M1",
   "doi": "10.1016/j.matchemphys.2011.11.021",
   "location": "Table 1, p. 235",
   "formula": "CoCrFeNiCuAlSi",
   "basis": "atomic (formula)",
   "settings": {},
   "reproducibility": "EXACT_REPRODUCIBLE (delta_CN12, dHmix); REPRODUCIBLE_WITH_DOCUMENTED_ASSUMPTIONS (Omega: Tm set)",
   "published": {
    "delta_cn12": 4.51,
    "dhmix": -18.86,
    "omega": 1.4
   },
   "published_class": "SS",
   "observed": "BCC + FCC"
  },
  {
   "id": "M1-YZ12-T1-016",
   "model": "M1",
   "doi": "10.1016/j.matchemphys.2011.11.021",
   "location": "Table 1, p. 235",
   "formula": "MnCrFeNiCuAl",
   "basis": "atomic (formula)",
   "settings": {},
   "reproducibility": "EXACT_REPRODUCIBLE (delta_CN12, dHmix); REPRODUCIBLE_WITH_DOCUMENTED_ASSUMPTIONS (Omega: Tm set)",
   "published": {
    "delta_cn12": 4.73,
    "dhmix": -5.11,
    "omega": 4.62
   },
   "published_class": "SS",
   "observed": "BCC"
  },
  {
   "id": "M1-YZ12-T1-017",
   "model": "M1",
   "doi": "10.1016/j.matchemphys.2011.11.021",
   "location": "Table 1, p. 235",
   "formula": "CoCrFeNiMnGe",
   "basis": "atomic (formula)",
   "settings": {},
   "reproducibility": "EXACT_REPRODUCIBLE (delta_CN12, dHmix); REPRODUCIBLE_WITH_DOCUMENTED_ASSUMPTIONS (Omega: Tm set)",
   "published": {
    "delta_cn12": 3.25,
    "dhmix": -15.17,
    "omega": 1.67
   },
   "published_class": "SS",
   "observed": "BCC + FCC"
  },
  {
   "id": "M1-YZ12-T1-018",
   "model": "M1",
   "doi": "10.1016/j.matchemphys.2011.11.021",
   "location": "Table 1, p. 235",
   "formula": "CoCrFeNiMn",
   "basis": "atomic (formula)",
   "settings": {},
   "reproducibility": "EXACT_REPRODUCIBLE (delta_CN12, dHmix); REPRODUCIBLE_WITH_DOCUMENTED_ASSUMPTIONS (Omega: Tm set)",
   "published": {
    "delta_cn12": 0.92,
    "dhmix": -4.16,
    "omega": 5.77
   },
   "published_class": "SS",
   "observed": "FCC"
  },
  {
   "id": "M1-YZ12-T1-019",
   "model": "M1",
   "doi": "10.1016/j.matchemphys.2011.11.021",
   "location": "Table 1, p. 235",
   "formula": "CoCrFeNiMnCu",
   "basis": "atomic (formula)",
   "settings": {},
   "reproducibility": "EXACT_REPRODUCIBLE (delta_CN12, dHmix); REPRODUCIBLE_WITH_DOCUMENTED_ASSUMPTIONS (Omega: Tm set)",
   "published": {
    "delta_cn12": 0.99,
    "dhmix": 1.44,
    "omega": 17.8
   },
   "published_class": "SS",
   "observed": "FCC"
  },
  {
   "id": "M1-YZ12-T1-020",
   "model": "M1",
   "doi": "10.1016/j.matchemphys.2011.11.021",
   "location": "Table 1, p. 235",
   "formula": "CoCrNiCu0.5Al",
   "basis": "atomic (formula)",
   "settings": {},
   "reproducibility": "EXACT_REPRODUCIBLE (delta_CN12, dHmix); REPRODUCIBLE_WITH_DOCUMENTED_ASSUMPTIONS (Omega: Tm set)",
   "published": {
    "delta_cn12": 5.74,
    "dhmix": -10.17,
    "omega": 2.08
   },
   "published_class": "SS",
   "observed": "BCC"
  },
  {
   "id": "M1-YZ12-T1-021",
   "model": "M1",
   "doi": "10.1016/j.matchemphys.2011.11.021",
   "location": "Table 1, p. 235",
   "formula": "TiCoCrFeNiCuAlV",
   "basis": "atomic (formula)",
   "settings": {},
   "reproducibility": "EXACT_REPRODUCIBLE (delta_CN12, dHmix); REPRODUCIBLE_WITH_DOCUMENTED_ASSUMPTIONS (Omega: Tm set)",
   "published": {
    "delta_cn12": 5.87,
    "dhmix": -13.94,
    "omega": 2.15
   },
   "published_class": "SS",
   "observed": "BCC + FCC"
  },
  {
   "id": "M1-YZ12-T1-022",
   "model": "M1",
   "doi": "10.1016/j.matchemphys.2011.11.021",
   "location": "Table 1, p. 235",
   "formula": "CoCrFeNiCu0.5",
   "basis": "atomic (formula)",
   "settings": {},
   "reproducibility": "EXACT_REPRODUCIBLE (delta_CN12, dHmix); REPRODUCIBLE_WITH_DOCUMENTED_ASSUMPTIONS (Omega: Tm set)",
   "published": {
    "delta_cn12": 1.06,
    "dhmix": 0.49,
    "omega": 48.44
   },
   "published_class": "SS",
   "observed": "FCC"
  },
  {
   "id": "M1-YZ12-T1-023",
   "model": "M1",
   "doi": "10.1016/j.matchemphys.2011.11.021",
   "location": "Table 1, p. 235",
   "formula": "CoCrNiCuAl",
   "basis": "atomic (formula)",
   "settings": {},
   "reproducibility": "EXACT_REPRODUCIBLE (delta_CN12, dHmix); REPRODUCIBLE_WITH_DOCUMENTED_ASSUMPTIONS (Omega: Tm set)",
   "published": {
    "delta_cn12": 5.19,
    "dhmix": -6.56,
    "omega": 3.23
   },
   "published_class": "SS",
   "observed": "BCC + FCC"
  },
  {
   "id": "M1-YZ12-T1-024",
   "model": "M1",
   "doi": "10.1016/j.matchemphys.2011.11.021",
   "location": "Table 1, p. 235",
   "formula": "CoCuNiAl",
   "basis": "atomic (formula)",
   "settings": {},
   "reproducibility": "EXACT_REPRODUCIBLE (delta_CN12, dHmix); REPRODUCIBLE_WITH_DOCUMENTED_ASSUMPTIONS (Omega: Tm set)",
   "published": {
    "delta_cn12": 5.77,
    "dhmix": -8.0,
    "omega": 2.08
   },
   "published_class": "SS",
   "observed": "BCC + FCC"
  },
  {
   "id": "M1-YZ12-T1-025",
   "model": "M1",
   "doi": "10.1016/j.matchemphys.2011.11.021",
   "location": "Table 1, p. 235",
   "formula": "CuNiAl",
   "basis": "atomic (formula)",
   "settings": {},
   "reproducibility": "EXACT_REPRODUCIBLE (delta_CN12, dHmix); REPRODUCIBLE_WITH_DOCUMENTED_ASSUMPTIONS (Omega: Tm set)",
   "published": {
    "delta_cn12": 6.2,
    "dhmix": -8.44,
    "omega": 1.45
   },
   "published_class": "SS",
   "observed": "BCC + FCC"
  },
  {
   "id": "M1-YZ12-T1-026",
   "model": "M1",
   "doi": "10.1016/j.matchemphys.2011.11.021",
   "location": "Table 1, p. 235",
   "formula": "CuNi",
   "basis": "atomic (formula)",
   "settings": {},
   "reproducibility": "EXACT_REPRODUCIBLE (delta_CN12, dHmix); REPRODUCIBLE_WITH_DOCUMENTED_ASSUMPTIONS (Omega: Tm set)",
   "published": {
    "delta_cn12": 1.63,
    "dhmix": 4.0,
    "omega": 2.22
   },
   "published_class": "SS",
   "observed": "FCC"
  },
  {
   "id": "M1-YZ12-T1-027",
   "model": "M1",
   "doi": "10.1016/j.matchemphys.2011.11.021",
   "location": "Table 1, p. 235",
   "formula": "Co0.5CrFeNiCuAl",
   "basis": "atomic (formula)",
   "settings": {},
   "reproducibility": "EXACT_REPRODUCIBLE (delta_CN12, dHmix); REPRODUCIBLE_WITH_DOCUMENTED_ASSUMPTIONS (Omega: Tm set)",
   "published": {
    "delta_cn12": 4.91,
    "dhmix": -4.5,
    "omega": 5.26
   },
   "published_class": "SS",
   "observed": "BCC + FCC"
  },
  {
   "id": "M1-YZ12-T1-028",
   "model": "M1",
   "doi": "10.1016/j.matchemphys.2011.11.021",
   "location": "Table 1, p. 235",
   "formula": "CoCr0.5FeNiCuAl",
   "basis": "atomic (formula)",
   "settings": {},
   "reproducibility": "EXACT_REPRODUCIBLE (delta_CN12, dHmix); REPRODUCIBLE_WITH_DOCUMENTED_ASSUMPTIONS (Omega: Tm set)",
   "published": {
    "delta_cn12": 5.02,
    "dhmix": -5.02,
    "omega": 4.61
   },
   "published_class": "SS",
   "observed": "BCC + FCC"
  },
  {
   "id": "M1-YZ12-T1-029",
   "model": "M1",
   "doi": "10.1016/j.matchemphys.2011.11.021",
   "location": "Table 1, p. 235",
   "formula": "CoCrFe0.5NiCuAl",
   "basis": "atomic (formula)",
   "settings": {},
   "reproducibility": "EXACT_REPRODUCIBLE (delta_CN12, dHmix); REPRODUCIBLE_WITH_DOCUMENTED_ASSUMPTIONS (Omega: Tm set)",
   "published": {
    "delta_cn12": 5.0,
    "dhmix": -5.55,
    "omega": 4.25
   },
   "published_class": "SS",
   "observed": "BCC + FCC"
  },
  {
   "id": "M1-YZ12-T1-030",
   "model": "M1",
   "doi": "10.1016/j.matchemphys.2011.11.021",
   "location": "Table 1, p. 235",
   "formula": "CoCrFeNi0.5CuAl",
   "basis": "atomic (formula)",
   "settings": {},
   "reproducibility": "EXACT_REPRODUCIBLE (delta_CN12, dHmix); REPRODUCIBLE_WITH_DOCUMENTED_ASSUMPTIONS (Omega: Tm set)",
   "published": {
    "delta_cn12": 4.91,
    "dhmix": -3.9,
    "omega": 6.08
   },
   "published_class": "SS",
   "observed": "BCC + FCC"
  },
  {
   "id": "M1-YZ12-T1-031",
   "model": "M1",
   "doi": "10.1016/j.matchemphys.2011.11.021",
   "location": "Table 1, p. 235",
   "formula": "CoCrFeNiCu0.5Al",
   "basis": "atomic (formula)",
   "settings": {},
   "reproducibility": "EXACT_REPRODUCIBLE (delta_CN12, dHmix); REPRODUCIBLE_WITH_DOCUMENTED_ASSUMPTIONS (Omega: Tm set)",
   "published": {
    "delta_cn12": 5.02,
    "dhmix": -7.93,
    "omega": 3.05
   },
   "published_class": "SS",
   "observed": "BCC"
  },
  {
   "id": "M1-YZ12-T1-032",
   "model": "M1",
   "doi": "10.1016/j.matchemphys.2011.11.021",
   "location": "Table 1, p. 235",
   "formula": "Ti0.5CoCrFeNiCu",
   "basis": "atomic (formula)",
   "settings": {},
   "reproducibility": "EXACT_REPRODUCIBLE (delta_CN12, dHmix); REPRODUCIBLE_WITH_DOCUMENTED_ASSUMPTIONS (Omega: Tm set)",
   "published": {
    "delta_cn12": 4.46,
    "dhmix": -3.7,
    "omega": 7.05
   },
   "published_class": "SS",
   "observed": "FCC"
  },
  {
   "id": "M1-YZ12-T1-033",
   "model": "M1",
   "doi": "10.1016/j.matchemphys.2011.11.021",
   "location": "Table 1, p. 235",
   "formula": "Ti0.5CoCrFeNiAl",
   "basis": "atomic (formula)",
   "settings": {},
   "reproducibility": "EXACT_REPRODUCIBLE (delta_CN12, dHmix); REPRODUCIBLE_WITH_DOCUMENTED_ASSUMPTIONS (Omega: Tm set)",
   "published": {
    "delta_cn12": 6.11,
    "dhmix": -17.92,
    "omega": 1.39
   },
   "published_class": "SS",
   "observed": "BCC1 + BCC2"
  },
  {
   "id": "M1-YZ12-T1-034",
   "model": "M1",
   "doi": "10.1016/j.matchemphys.2011.11.021",
   "location": "Table 1, p. 235",
   "formula": "TiCoCrFeNiAl",
   "basis": "atomic (formula)",
   "settings": {},
   "reproducibility": "EXACT_REPRODUCIBLE (delta_CN12, dHmix); REPRODUCIBLE_WITH_DOCUMENTED_ASSUMPTIONS (Omega: Tm set)",
   "published": {
    "delta_cn12": 6.58,
    "dhmix": -21.56,
    "omega": 1.19
   },
   "published_class": "SS",
   "observed": "BCC1 + BCC2"
  },
  {
   "id": "M1-YZ12-T1-035",
   "model": "M1",
   "doi": "10.1016/j.matchemphys.2011.11.021",
   "location": "Table 1, p. 235",
   "formula": "Al11.1(TiCoCrFeNiCuVMn)88.9",
   "basis": "atomic (formula)",
   "settings": {},
   "reproducibility": "EXACT_REPRODUCIBLE (delta_CN12, dHmix); REPRODUCIBLE_WITH_DOCUMENTED_ASSUMPTIONS (Omega: Tm set)",
   "published": {
    "delta_cn12": 5.75,
    "dhmix": -12.74,
    "omega": 2.45
   },
   "published_class": "SS",
   "observed": "BCC + FCC"
  },
  {
   "id": "M1-YZ12-T1-036",
   "model": "M1",
   "doi": "10.1016/j.matchemphys.2011.11.021",
   "location": "Table 1, p. 235",
   "formula": "Al20(TiCoCrFeNiCuVMn)80",
   "basis": "atomic (formula)",
   "settings": {},
   "reproducibility": "EXACT_REPRODUCIBLE (delta_CN12, dHmix); REPRODUCIBLE_WITH_DOCUMENTED_ASSUMPTIONS (Omega: Tm set)",
   "published": {
    "delta_cn12": 6.01,
    "dhmix": -15.44,
    "omega": 1.91
   },
   "published_class": "SS",
   "observed": "BCC"
  },
  {
   "id": "M1-YZ12-T1-037",
   "model": "M1",
   "doi": "10.1016/j.matchemphys.2011.11.021",
   "location": "Table 1, p. 235",
   "formula": "TiCr0.5FeNiCuAl",
   "basis": "atomic (formula)",
   "settings": {},
   "reproducibility": "EXACT_REPRODUCIBLE (delta_CN12, dHmix); REPRODUCIBLE_WITH_DOCUMENTED_ASSUMPTIONS (Omega: Tm set)",
   "published": {
    "delta_cn12": 6.45,
    "dhmix": -15.4,
    "omega": 1.56
   },
   "published_class": "SS",
   "observed": "BCC + FCC"
  },
  {
   "id": "M1-YZ12-T1-038",
   "model": "M1",
   "doi": "10.1016/j.matchemphys.2011.11.021",
   "location": "Table 1, p. 235",
   "formula": "TiCrFeNiCuAl",
   "basis": "atomic (formula)",
   "settings": {},
   "reproducibility": "EXACT_REPRODUCIBLE (delta_CN12, dHmix); REPRODUCIBLE_WITH_DOCUMENTED_ASSUMPTIONS (Omega: Tm set)",
   "published": {
    "delta_cn12": 6.29,
    "dhmix": -13.67,
    "omega": 1.83
   },
   "published_class": "SS",
   "observed": "BCC + FCC"
  },
  {
   "id": "M1-YZ12-T1-039",
   "model": "M1",
   "doi": "10.1016/j.matchemphys.2011.11.021",
   "location": "Table 1, p. 235",
   "formula": "TiCr1.5FeNiCuAl",
   "basis": "atomic (formula)",
   "settings": {},
   "reproducibility": "EXACT_REPRODUCIBLE (delta_CN12, dHmix); REPRODUCIBLE_WITH_DOCUMENTED_ASSUMPTIONS (Omega: Tm set)",
   "published": {
    "delta_cn12": 6.14,
    "dhmix": -12.26,
    "omega": 2.08
   },
   "published_class": "SS",
   "observed": "BCC + FCC"
  },
  {
   "id": "M1-YZ12-T1-040",
   "model": "M1",
   "doi": "10.1016/j.matchemphys.2011.11.021",
   "location": "Table 1, p. 235",
   "formula": "TiCr2FeNiCuAl",
   "basis": "atomic (formula)",
   "settings": {},
   "reproducibility": "EXACT_REPRODUCIBLE (delta_CN12, dHmix); REPRODUCIBLE_WITH_DOCUMENTED_ASSUMPTIONS (Omega: Tm set)",
   "published": {
    "delta_cn12": 5.99,
    "dhmix": -11.1,
    "omega": 2.29
   },
   "published_class": "SS",
   "observed": "BCC + FCC"
  },
  {
   "id": "M1-YZ12-T1-041",
   "model": "M1",
   "doi": "10.1016/j.matchemphys.2011.11.021",
   "location": "Table 1, p. 235",
   "formula": "TiCr3FeNiCuAl",
   "basis": "atomic (formula)",
   "settings": {},
   "reproducibility": "EXACT_REPRODUCIBLE (delta_CN12, dHmix); REPRODUCIBLE_WITH_DOCUMENTED_ASSUMPTIONS (Omega: Tm set)",
   "published": {
    "delta_cn12": 5.72,
    "dhmix": -9.31,
    "omega": 2.67
   },
   "published_class": "SS",
   "observed": "BCC + FCC"
  },
  {
   "id": "M1-YZ12-T1-042",
   "model": "M1",
   "doi": "10.1016/j.matchemphys.2011.11.021",
   "location": "Table 1, p. 235",
   "formula": "TiCoCrFeNiCuAl",
   "basis": "atomic (formula)",
   "settings": {},
   "reproducibility": "EXACT_REPRODUCIBLE (delta_CN12, dHmix); REPRODUCIBLE_WITH_DOCUMENTED_ASSUMPTIONS (Omega: Tm set)",
   "published": {
    "delta_cn12": 6.23,
    "dhmix": -13.8,
    "omega": 1.95
   },
   "published_class": "SS",
   "observed": "BCC1 + BCC2 + FCC"
  },
  {
   "id": "M1-YZ12-T1-043",
   "model": "M1",
   "doi": "10.1016/j.matchemphys.2011.11.021",
   "location": "Table 1, p. 235",
   "formula": "CoCrFeNiCuAlV",
   "basis": "atomic (formula)",
   "settings": {},
   "reproducibility": "EXACT_REPRODUCIBLE (delta_CN12, dHmix); REPRODUCIBLE_WITH_DOCUMENTED_ASSUMPTIONS (Omega: Tm set)",
   "published": {
    "delta_cn12": 4.69,
    "dhmix": -7.76,
    "omega": 3.56
   },
   "published_class": "SS",
   "observed": "BCC + FCC"
  },
  {
   "id": "M1-YZ12-T1-044",
   "model": "M1",
   "doi": "10.1016/j.matchemphys.2011.11.021",
   "location": "Table 1, p. 235",
   "formula": "Ti0.5Co1.5CrFeNiAl",
   "basis": "atomic (formula)",
   "settings": {},
   "reproducibility": "EXACT_REPRODUCIBLE (delta_CN12, dHmix); REPRODUCIBLE_WITH_DOCUMENTED_ASSUMPTIONS (Omega: Tm set)",
   "published": {
    "delta_cn12": 6.02,
    "dhmix": -17.17,
    "omega": 1.45
   },
   "published_class": "SS",
   "observed": "BCC + FCC"
  },
  {
   "id": "M1-YZ12-T1-045",
   "model": "M1",
   "doi": "10.1016/j.matchemphys.2011.11.021",
   "location": "Table 1, p. 235",
   "formula": "Ti0.5Co2CrFeNiAl",
   "basis": "atomic (formula)",
   "settings": {},
   "reproducibility": "EXACT_REPRODUCIBLE (delta_CN12, dHmix); REPRODUCIBLE_WITH_DOCUMENTED_ASSUMPTIONS (Omega: Tm set)",
   "published": {
    "delta_cn12": 5.91,
    "dhmix": -16.43,
    "omega": 1.49
   },
   "published_class": "SS",
   "observed": "BCC + FCC"
  },
  {
   "id": "M1-YZ12-T1-046",
   "model": "M1",
   "doi": "10.1016/j.matchemphys.2011.11.021",
   "location": "Table 1, p. 235",
   "formula": "Ti0.5Co3CrFeNiAl",
   "basis": "atomic (formula)",
   "settings": {},
   "reproducibility": "EXACT_REPRODUCIBLE (delta_CN12, dHmix); REPRODUCIBLE_WITH_DOCUMENTED_ASSUMPTIONS (Omega: Tm set)",
   "published": {
    "delta_cn12": 5.69,
    "dhmix": -14.93,
    "omega": 1.55
   },
   "published_class": "SS",
   "observed": "BCC + FCC"
  },
  {
   "id": "M1-YZ12-T1-047",
   "model": "M1",
   "doi": "10.1016/j.matchemphys.2011.11.021",
   "location": "Table 1, p. 235",
   "formula": "Ti0.5CoCrFeNiCu0.75Al0.25",
   "basis": "atomic (formula)",
   "settings": {},
   "reproducibility": "EXACT_REPRODUCIBLE (delta_CN12, dHmix); REPRODUCIBLE_WITH_DOCUMENTED_ASSUMPTIONS (Omega: Tm set)",
   "published": {
    "delta_cn12": 5.03,
    "dhmix": -7.28,
    "omega": 3.76
   },
   "published_class": "SS",
   "observed": "FCC"
  },
  {
   "id": "M1-YZ12-T1-048",
   "model": "M1",
   "doi": "10.1016/j.matchemphys.2011.11.021",
   "location": "Table 1, p. 235",
   "formula": "Ti0.5CoCrFeNiCu0.25Al0.75",
   "basis": "atomic (formula)",
   "settings": {},
   "reproducibility": "EXACT_REPRODUCIBLE (delta_CN12, dHmix); REPRODUCIBLE_WITH_DOCUMENTED_ASSUMPTIONS (Omega: Tm set)",
   "published": {
    "delta_cn12": 5.83,
    "dhmix": -15.26,
    "omega": 1.75
   },
   "published_class": "SS",
   "observed": "BCC1 + BCC2"
  },
  {
   "id": "M1-YZ12-T1-049",
   "model": "M1",
   "doi": "10.1016/j.matchemphys.2011.11.021",
   "location": "Table 1, p. 235",
   "formula": "CoCrFeNiCu0.25Al",
   "basis": "atomic (formula)",
   "settings": {},
   "reproducibility": "EXACT_REPRODUCIBLE (delta_CN12, dHmix); REPRODUCIBLE_WITH_DOCUMENTED_ASSUMPTIONS (Omega: Tm set)",
   "published": {
    "delta_cn12": 5.13,
    "dhmix": -9.94,
    "omega": 2.39
   },
   "published_class": "SS",
   "observed": "BCC"
  },
  {
   "id": "M1-YZ12-T1-050",
   "model": "M1",
   "doi": "10.1016/j.matchemphys.2011.11.021",
   "location": "Table 1, p. 235",
   "formula": "CoFeNiCuV",
   "basis": "atomic (formula)",
   "settings": {},
   "reproducibility": "EXACT_REPRODUCIBLE (delta_CN12, dHmix); REPRODUCIBLE_WITH_DOCUMENTED_ASSUMPTIONS (Omega: Tm set)",
   "published": {
    "delta_cn12": 2.63,
    "dhmix": -1.78,
    "omega": 15.35
   },
   "published_class": "SS",
   "observed": "FCC"
  },
  {
   "id": "M1-YZ12-T1-051",
   "model": "M1",
   "doi": "10.1016/j.matchemphys.2011.11.021",
   "location": "Table 1, p. 235",
   "formula": "CoCrFeNiCu0.75Al0.25",
   "basis": "atomic (formula)",
   "settings": {},
   "reproducibility": "EXACT_REPRODUCIBLE (delta_CN12, dHmix); REPRODUCIBLE_WITH_DOCUMENTED_ASSUMPTIONS (Omega: Tm set)",
   "published": {
    "delta_cn12": 3.0,
    "dhmix": -0.71,
    "omega": 35.07
   },
   "published_class": "SS",
   "observed": "FCC"
  },
  {
   "id": "M1-YZ12-T1-052",
   "model": "M1",
   "doi": "10.1016/j.matchemphys.2011.11.021",
   "location": "Table 1, p. 235",
   "formula": "CoCrFeNiCu0.5Al0.5",
   "basis": "atomic (formula)",
   "settings": {},
   "reproducibility": "EXACT_REPRODUCIBLE (delta_CN12, dHmix); REPRODUCIBLE_WITH_DOCUMENTED_ASSUMPTIONS (Omega: Tm set)",
   "published": {
    "delta_cn12": 4.0,
    "dhmix": -4.6,
    "omega": 5.43
   },
   "published_class": "SS",
   "observed": "FCC"
  },
  {
   "id": "M1-YZ12-T1-053",
   "model": "M1",
   "doi": "10.1016/j.matchemphys.2011.11.021",
   "location": "Table 1, p. 235",
   "formula": "CoCrFeNiCu0.25Al0.75",
   "basis": "atomic (formula)",
   "settings": {},
   "reproducibility": "EXACT_REPRODUCIBLE (delta_CN12, dHmix); REPRODUCIBLE_WITH_DOCUMENTED_ASSUMPTIONS (Omega: Tm set)",
   "published": {
    "delta_cn12": 4.71,
    "dhmix": -8.47,
    "omega": 2.87
   },
   "published_class": "SS",
   "observed": "BCC + FCC"
  },
  {
   "id": "M1-YZ12-T1-054",
   "model": "M1",
   "doi": "10.1016/j.matchemphys.2011.11.021",
   "location": "Table 1, p. 235",
   "formula": "Ti0.5CoCrFeNiCu0.25Al",
   "basis": "atomic (formula)",
   "settings": {},
   "reproducibility": "EXACT_REPRODUCIBLE (delta_CN12, dHmix); REPRODUCIBLE_WITH_DOCUMENTED_ASSUMPTIONS (Omega: Tm set)",
   "published": {
    "delta_cn12": 6.01,
    "dhmix": -15.5,
    "omega": 1.68
   },
   "published_class": "SS",
   "observed": "BCC1 + BCC2"
  },
  {
   "id": "M1-YZ12-T1-055",
   "model": "M1",
   "doi": "10.1016/j.matchemphys.2011.11.021",
   "location": "Table 1, p. 235",
   "formula": "Ti0.5CoCrFeNiCu0.5Al",
   "basis": "atomic (formula)",
   "settings": {},
   "reproducibility": "EXACT_REPRODUCIBLE (delta_CN12, dHmix); REPRODUCIBLE_WITH_DOCUMENTED_ASSUMPTIONS (Omega: Tm set)",
   "published": {
    "delta_cn12": 5.9,
    "dhmix": -13.42,
    "omega": 1.97
   },
   "published_class": "SS",
   "observed": "BCC1 + BCC2"
  },
  {
   "id": "M1-YZ12-T1-056",
   "model": "M1",
   "doi": "10.1016/j.matchemphys.2011.11.021",
   "location": "Table 1, p. 235",
   "formula": "CoCrFeNi",
   "basis": "atomic (formula)",
   "settings": {},
   "reproducibility": "EXACT_REPRODUCIBLE (delta_CN12, dHmix); REPRODUCIBLE_WITH_DOCUMENTED_ASSUMPTIONS (Omega: Tm set)",
   "published": {
    "delta_cn12": 1.06,
    "dhmix": -3.75,
    "omega": 5.71
   },
   "published_class": "SS",
   "observed": "FCC"
  },
  {
   "id": "M1-YZ12-T1-057",
   "model": "M1",
   "doi": "10.1016/j.matchemphys.2011.11.021",
   "location": "Table 1, p. 235",
   "formula": "CoCrFeNiAl0.25",
   "basis": "atomic (formula)",
   "settings": {},
   "reproducibility": "EXACT_REPRODUCIBLE (delta_CN12, dHmix); REPRODUCIBLE_WITH_DOCUMENTED_ASSUMPTIONS (Omega: Tm set)",
   "published": {
    "delta_cn12": 3.25,
    "dhmix": -6.75,
    "omega": 3.4
   },
   "published_class": "SS",
   "observed": "FCC"
  },
  {
   "id": "M1-YZ12-T1-058",
   "model": "M1",
   "doi": "10.1016/j.matchemphys.2011.11.021",
   "location": "Table 1, p. 235",
   "formula": "CoCrFeNiAl0.375",
   "basis": "atomic (formula)",
   "settings": {},
   "reproducibility": "EXACT_REPRODUCIBLE (delta_CN12, dHmix); REPRODUCIBLE_WITH_DOCUMENTED_ASSUMPTIONS (Omega: Tm set)",
   "published": {
    "delta_cn12": 3.8,
    "dhmix": -7.99,
    "omega": 2.89
   },
   "published_class": "SS",
   "observed": "FCC"
  },
  {
   "id": "M1-YZ12-T1-059",
   "model": "M1",
   "doi": "10.1016/j.matchemphys.2011.11.021",
   "location": "Table 1, p. 235",
   "formula": "CoCrFeNiAl0.5",
   "basis": "atomic (formula)",
   "settings": {},
   "reproducibility": "EXACT_REPRODUCIBLE (delta_CN12, dHmix); REPRODUCIBLE_WITH_DOCUMENTED_ASSUMPTIONS (Omega: Tm set)",
   "published": {
    "delta_cn12": 4.22,
    "dhmix": -9.09,
    "omega": 2.55
   },
   "published_class": "SS",
   "observed": "BCC + FCC"
  },
  {
   "id": "M1-YZ12-T1-060",
   "model": "M1",
   "doi": "10.1016/j.matchemphys.2011.11.021",
   "location": "Table 1, p. 235",
   "formula": "CoCrFeNiAl0.75",
   "basis": "atomic (formula)",
   "settings": {},
   "reproducibility": "EXACT_REPRODUCIBLE (delta_CN12, dHmix); REPRODUCIBLE_WITH_DOCUMENTED_ASSUMPTIONS (Omega: Tm set)",
   "published": {
    "delta_cn12": 4.83,
    "dhmix": -10.9,
    "omega": 2.09
   },
   "published_class": "SS",
   "observed": "BCC + FCC"
  },
  {
   "id": "M1-YZ12-T1-061",
   "model": "M1",
   "doi": "10.1016/j.matchemphys.2011.11.021",
   "location": "Table 1, p. 235",
   "formula": "CoCrFeNiAl0.875",
   "basis": "atomic (formula)",
   "settings": {},
   "reproducibility": "EXACT_REPRODUCIBLE (delta_CN12, dHmix); REPRODUCIBLE_WITH_DOCUMENTED_ASSUMPTIONS (Omega: Tm set)",
   "published": {
    "delta_cn12": 5.06,
    "dhmix": -11.66,
    "omega": 1.95
   },
   "published_class": "SS",
   "observed": "BCC + FCC"
  },
  {
   "id": "M1-YZ12-T1-062",
   "model": "M1",
   "doi": "10.1016/j.matchemphys.2011.11.021",
   "location": "Table 1, p. 235",
   "formula": "CoCrFeNiAl1.25",
   "basis": "atomic (formula)",
   "settings": {},
   "reproducibility": "EXACT_REPRODUCIBLE (delta_CN12, dHmix); REPRODUCIBLE_WITH_DOCUMENTED_ASSUMPTIONS (Omega: Tm set)",
   "published": {
    "delta_cn12": 5.55,
    "dhmix": -13.42,
    "omega": 1.62
   },
   "published_class": "SS",
   "observed": "BCC"
  },
  {
   "id": "M1-YZ12-T1-063",
   "model": "M1",
   "doi": "10.1016/j.matchemphys.2011.11.021",
   "location": "Table 1, p. 235",
   "formula": "CoCrFeNiAl1.5",
   "basis": "atomic (formula)",
   "settings": {},
   "reproducibility": "EXACT_REPRODUCIBLE (delta_CN12, dHmix); REPRODUCIBLE_WITH_DOCUMENTED_ASSUMPTIONS (Omega: Tm set)",
   "published": {
    "delta_cn12": 5.77,
    "dhmix": -14.28,
    "omega": 1.5
   },
   "published_class": "SS",
   "observed": "BCC"
  },
  {
   "id": "M1-YZ12-T1-064",
   "model": "M1",
   "doi": "10.1016/j.matchemphys.2011.11.021",
   "location": "Table 1, p. 235",
   "formula": "CoCrFeNiAl2",
   "basis": "atomic (formula)",
   "settings": {},
   "reproducibility": "EXACT_REPRODUCIBLE (delta_CN12, dHmix); REPRODUCIBLE_WITH_DOCUMENTED_ASSUMPTIONS (Omega: Tm set)",
   "published": {
    "delta_cn12": 6.04,
    "dhmix": -15.44,
    "omega": 1.3
   },
   "published_class": "SS",
   "observed": "BCC"
  },
  {
   "id": "M1-YZ12-T1-065",
   "model": "M1",
   "doi": "10.1016/j.matchemphys.2011.11.021",
   "location": "Table 1, p. 235",
   "formula": "CoCrFeNiAl2.5",
   "basis": "atomic (formula)",
   "settings": {},
   "reproducibility": "EXACT_REPRODUCIBLE (delta_CN12, dHmix); REPRODUCIBLE_WITH_DOCUMENTED_ASSUMPTIONS (Omega: Tm set)",
   "published": {
    "delta_cn12": 6.19,
    "dhmix": -16.09,
    "omega": 1.17
   },
   "published_class": "SS",
   "observed": "BCC"
  },
  {
   "id": "M1-YZ12-T1-066",
   "model": "M1",
   "doi": "10.1016/j.matchemphys.2011.11.021",
   "location": "Table 1, p. 235",
   "formula": "CoCrFeNiAl3",
   "basis": "atomic (formula)",
   "settings": {},
   "reproducibility": "EXACT_REPRODUCIBLE (delta_CN12, dHmix); REPRODUCIBLE_WITH_DOCUMENTED_ASSUMPTIONS (Omega: Tm set)",
   "published": {
    "delta_cn12": 6.26,
    "dhmix": -16.41,
    "omega": 1.1
   },
   "published_class": "SS",
   "observed": "BCC"
  },
  {
   "id": "M1-YZ12-T1-067",
   "model": "M1",
   "doi": "10.1016/j.matchemphys.2011.11.021",
   "location": "Table 1, p. 235",
   "formula": "MnCrFe1.5Ni0.5Al0.3",
   "basis": "atomic (formula)",
   "settings": {},
   "reproducibility": "EXACT_REPRODUCIBLE (delta_CN12, dHmix); REPRODUCIBLE_WITH_DOCUMENTED_ASSUMPTIONS (Omega: Tm set)",
   "published": {
    "delta_cn12": 3.32,
    "dhmix": -5.51,
    "omega": 3.9
   },
   "published_class": "SS",
   "observed": "BCC"
  },
  {
   "id": "M1-YZ12-T1-068",
   "model": "M1",
   "doi": "10.1016/j.matchemphys.2011.11.021",
   "location": "Table 1, p. 235",
   "formula": "MnCrFe1.5Ni0.5Al0.5",
   "basis": "atomic (formula)",
   "settings": {},
   "reproducibility": "EXACT_REPRODUCIBLE (delta_CN12, dHmix); REPRODUCIBLE_WITH_DOCUMENTED_ASSUMPTIONS (Omega: Tm set)",
   "published": {
    "delta_cn12": 4.03,
    "dhmix": -6.77,
    "omega": 3.2
   },
   "published_class": "SS",
   "observed": "BCC"
  },
  {
   "id": "M1-YZ12-T1-069",
   "model": "M1",
   "doi": "10.1016/j.matchemphys.2011.11.021",
   "location": "Table 1, p. 235",
   "formula": "MoCrFeNiCu",
   "basis": "atomic (formula)",
   "settings": {},
   "reproducibility": "EXACT_REPRODUCIBLE (delta_CN12, dHmix); REPRODUCIBLE_WITH_DOCUMENTED_ASSUMPTIONS (Omega: Tm set)",
   "published": {
    "delta_cn12": 2.92,
    "dhmix": 4.64,
    "omega": 5.72
   },
   "published_class": "SS",
   "observed": "FCC"
  },
  {
   "id": "M1-YZ12-T1-070",
   "model": "M1",
   "doi": "10.1016/j.matchemphys.2011.11.021",
   "location": "Table 1, p. 235",
   "formula": "Ti0.5Co1.5CrFeNi1.5",
   "basis": "atomic (formula)",
   "settings": {},
   "reproducibility": "EXACT_REPRODUCIBLE (delta_CN12, dHmix); REPRODUCIBLE_WITH_DOCUMENTED_ASSUMPTIONS (Omega: Tm set)",
   "published": {
    "delta_cn12": 4.6,
    "dhmix": -10.74,
    "omega": 2.22
   },
   "published_class": "SS",
   "observed": "FCC"
  },
  {
   "id": "M1-YZ12-T1-071",
   "model": "M1",
   "doi": "10.1016/j.matchemphys.2011.11.021",
   "location": "Table 1, p. 235",
   "formula": "Ti0.5Co1.5CrFeNi1.5Mo0.1",
   "basis": "atomic (formula)",
   "settings": {},
   "reproducibility": "EXACT_REPRODUCIBLE (delta_CN12, dHmix); REPRODUCIBLE_WITH_DOCUMENTED_ASSUMPTIONS (Omega: Tm set)",
   "published": {
    "delta_cn12": 4.72,
    "dhmix": -10.64,
    "omega": 2.35
   },
   "published_class": "SS",
   "observed": "FCC"
  },
  {
   "id": "M1-YZ12-T1-072",
   "model": "M1",
   "doi": "10.1016/j.matchemphys.2011.11.021",
   "location": "Table 1, p. 235",
   "formula": "CoCrFeNiCuAl0.5V0.2",
   "basis": "atomic (formula)",
   "settings": {},
   "reproducibility": "EXACT_REPRODUCIBLE (delta_CN12, dHmix); REPRODUCIBLE_WITH_DOCUMENTED_ASSUMPTIONS (Omega: Tm set)",
   "published": {
    "delta_cn12": 3.87,
    "dhmix": -2.5,
    "omega": 10.52
   },
   "published_class": "SS",
   "observed": "FCC"
  },
  {
   "id": "M1-YZ12-T1-073",
   "model": "M1",
   "doi": "10.1016/j.matchemphys.2011.11.021",
   "location": "Table 1, p. 235",
   "formula": "CoCrFeNiCuAl0.5V0.4",
   "basis": "atomic (formula)",
   "settings": {},
   "reproducibility": "EXACT_REPRODUCIBLE (delta_CN12, dHmix); REPRODUCIBLE_WITH_DOCUMENTED_ASSUMPTIONS (Omega: Tm set)",
   "published": {
    "delta_cn12": 3.8,
    "dhmix": -3.34,
    "omega": 8.12
   },
   "published_class": "SS",
   "observed": "BCC + FCC"
  },
  {
   "id": "M1-YZ12-T1-074",
   "model": "M1",
   "doi": "10.1016/j.matchemphys.2011.11.021",
   "location": "Table 1, p. 235",
   "formula": "CoCrFeNiCuAl0.5V1.2",
   "basis": "atomic (formula)",
   "settings": {},
   "reproducibility": "EXACT_REPRODUCIBLE (delta_CN12, dHmix); REPRODUCIBLE_WITH_DOCUMENTED_ASSUMPTIONS (Omega: Tm set)",
   "published": {
    "delta_cn12": 3.99,
    "dhmix": -5.73,
    "omega": 4.96
   },
   "published_class": "SS",
   "observed": "BCC + FCC"
  },
  {
   "id": "M1-YZ12-T1-075",
   "model": "M1",
   "doi": "10.1016/j.matchemphys.2011.11.021",
   "location": "Table 1, p. 235",
   "formula": "CoCrFeNiCuAl0.5V1.4",
   "basis": "atomic (formula)",
   "settings": {},
   "reproducibility": "EXACT_REPRODUCIBLE (delta_CN12, dHmix); REPRODUCIBLE_WITH_DOCUMENTED_ASSUMPTIONS (Omega: Tm set)",
   "published": {
    "delta_cn12": 4.0,
    "dhmix": -6.14,
    "omega": 4.64
   },
   "published_class": "SS",
   "observed": "BCC + FCC"
  },
  {
   "id": "M1-YZ12-T1-076",
   "model": "M1",
   "doi": "10.1016/j.matchemphys.2011.11.021",
   "location": "Table 1, p. 235",
   "formula": "CoCrFeNiCuAl0.5V1.6",
   "basis": "atomic (formula)",
   "settings": {},
   "reproducibility": "EXACT_REPRODUCIBLE (delta_CN12, dHmix); REPRODUCIBLE_WITH_DOCUMENTED_ASSUMPTIONS (Omega: Tm set)",
   "published": {
    "delta_cn12": 4.0,
    "dhmix": -6.5,
    "omega": 4.38
   },
   "published_class": "SS",
   "observed": "BCC + FCC"
  },
  {
   "id": "M1-YZ12-T1-077",
   "model": "M1",
   "doi": "10.1016/j.matchemphys.2011.11.021",
   "location": "Table 1, p. 235",
   "formula": "CoCrFeNiCuAl0.5V1.8",
   "basis": "atomic (formula)",
   "settings": {},
   "reproducibility": "EXACT_REPRODUCIBLE (delta_CN12, dHmix); REPRODUCIBLE_WITH_DOCUMENTED_ASSUMPTIONS (Omega: Tm set)",
   "published": {
    "delta_cn12": 4.0,
    "dhmix": -6.81,
    "omega": 4.19
   },
   "published_class": "SS",
   "observed": "BCC + FCC"
  },
  {
   "id": "M1-YZ12-T1-078",
   "model": "M1",
   "doi": "10.1016/j.matchemphys.2011.11.021",
   "location": "Table 1, p. 235",
   "formula": "CoCrFeNiCuAl0.5V2",
   "basis": "atomic (formula)",
   "settings": {},
   "reproducibility": "EXACT_REPRODUCIBLE (delta_CN12, dHmix); REPRODUCIBLE_WITH_DOCUMENTED_ASSUMPTIONS (Omega: Tm set)",
   "published": {
    "delta_cn12": 3.99,
    "dhmix": -7.08,
    "omega": 4.01
   },
   "published_class": "SS",
   "observed": "BCC + FCC"
  },
  {
