Repository: aliferdem/mdl-hea-calculator

HEA Calculator is a desktop application for calculating the thermodynamic and atomic-size parameters of high-entropy
alloys (HEAs) and evaluating their tendency to form solid solutions. Eight published solid-solution formation
criteria are implemented.[^1][^2][^3][^4][^5][^6][^7][^8] The application can be used to compare individual alloys or
examine changes in the calculated parameters over a selected composition range. Such calculations
are useful in the initial selection of alloy compositions, particularly before experimental work or more detailed
CALPHAD and first-principles calculations.

File: tests/reference/troparevsky_supplement.json
{
"_source": "Troparevsky et al., Phys. Rev. X 5 (2015) 011041, Supplemental Material Appendix A. Full 30x30 matrix as printed (row element, column element), meV/atom. Transcribed from the PDF text layer ('\"' and 'B' glyphs = minus) and checked against the rendered page.",
"matrix": {
"Mg": {
"Mg": 0.0,
"Al": -33.0,
"Sc": 2.0,
"Ti": 20.0,
"V": 171.0,
"Cr": 160.0,
"Mn": 87.0,
"Fe": 77.0,
"Co": -31.0,
"Ni": -723.0,
"Cu": -147.0,
"Zn": -139.0,
"Y": 4.0,
"Zr": -31.0,
"Nb": 105.0,
"Mo": 164.0,
"Ru": 4.0,
"Rh": -478.0,
"Pd": -742.0,
"Ag": -255.0,
"Cd": -109.0,
"La": -140.0,
"Hf": -7.0,
"Ta": 122.0,
"W": 234.0,
"Re": 67.0,
"Os": 43.0,
"Ir": -369.0,
"Pt": -872.0,
"Au": -612.0
},
"Al": {
"Mg": -33.0,
"Al": 0.0,
"Sc": -444.0,
"Ti": -428.0,
"V": -282.0,
"Cr": -138.0,
"Mn": -278.0,
"Fe": -369.0,
"Co": -629.0,
"Ni": -677.0,
"Cu": -224.0,
"Zn": -520.0,
"Y": -544.0,
"Zr": -539.0,
"Nb": -288.0,
"Mo": -168.0,
"Ru": -678.0,
"Rh": -1101.0,
"Pd": -874.0,
"Ag": -254.0,
"Cd": -1938.0,
"La": -360.0,
"Hf": -444.0,
"Ta": -320.0,
"W": -161.0,
"Re": -257.0,
"Os": -577.0,
"Ir": -944.0,
"Pt": -960.0,
"Au": -466.0
},
"Sc": {
"Mg": 2.0,
"Al": -444.0,
"Sc": 0.0,
"Ti": 38.0,
"V": 83.0,
"Cr": 119.0,
"Mn": -142.0,
"Fe": -281.0,
"Co": -359.0,
"Ni": -525.0,
"Cu": -284.0,
"Zn": -380.0,
"Y": 18.0,
"Zr": -29.0,
"Nb": 61.0,
"Mo": -11.0,
"Ru": -540.0,
"Rh": -1035.0,
"Pd": -906.0,
"Ag": -309.0,
"Cd": -296.0,
"La": 33.0,
"Hf": -10.0,
"Ta": 75.0,
"W": 44.0,
"Re": -341.0,
"Os": -400.0,
"Ir": -1032.0,
"Pt": -1232.0,
"Au": -822.0
},
"Ti": {
"Mg": 20.0,
"Al": -428.0,
"Sc": 38.0,
"Ti": 0.0,
"V": 37.0,
"Cr": -372.0,
"Mn": -277.0,
"Fe": -418.0,
"Co": -386.0,
"Ni": -435.0,
"Cu": -147.0,
"Zn": -198.0,
"Y": 111.0,
"Zr": 24.0,
"Nb": 11.0,
"Mo": -167.0,
"Ru": -763.0,
"Rh": -790.0,
"Pd": -646.0,
"Ag": -65.0,
"Cd": -69.0,
"La": 134.0,
"Hf": -10.0,
"Ta": 31.0,
"W": -82.0,
"Re": -189.0,
"Os": -713.0,
"Ir": -847.0,
"Pt": -934.0,
"Au": -430.0
},
"V": {
"Mg": 171.0,
"Al": -282.0,
"Sc": 83.0,
"Ti": 37.0,
"V": 0.0,
"Cr": -88.0,
"Mn": -286.0,
"Fe": -176.0,
"Co": -199.0,
"Ni": -250.0,
"Cu": 13.0,
"Zn": -51.0,
"Y": 143.0,
"Zr": 26.0,
"Nb": -56.0,
"Mo": -127.0,
"Ru": -321.0,
"Rh": -393.0,
"Pd": -275.0,
"Ag": 147.0,
"Cd": 133.0,
"La": 170.0,
"Hf": 7.0,
"Ta": -122.0,
"W": -97.0,
"Re": -148.0,
"Os": -361.0,
"Ir": -505.0,
"Pt": -564.0,
"Au": -43.0
},
"Cr": {
"Mg": 160.0,
"Al": -138.0,
"Sc": 119.0,
"Ti": -372.0,
"V": -88.0,
"Cr": 0.0,
"Mn": -110.0,
"Fe": -8.0,
"Co": 5.0,
"Ni": -30.0,
"Cu": 108.0,
"Zn": 44.0,
"Y": 150.0,
"Zr": -150.0,
"Nb": -47.0,
"Mo": 42.0,
"Ru": 4.0,
"Rh": -129.0,
"Pd": -82.0,
"Ag": 129.0,
"Cd": 133.0,
"La": 173.0,
"Hf": -362.0,
"Ta": -130.0,
"W": 26.0,
"Re": 4.0,
"Os": -22.0,
"Ir": -238.0,
"Pt": -261.0,
"Au": 25.0
},
"Mn": {
"Mg": 87.0,
"Al": -278.0,
"Sc": -142.0,
"Ti": -277.0,
"V": -286.0,
"Cr": -110.0,
"Mn": 0.0,
"Fe": 9.0,
"Co": -19.0,
"Ni": -115.0,
"Cu": 29.0,
"Zn": -25.0,
"Y": 40.0,
"Zr": -192.0,
"Nb": -153.0,
"Mo": -138.0,
"Ru": -15.0,
"Rh": -188.0,
"Pd": -251.0,
"Ag": 97.0,
"Cd": 90.0,
"La": 129.0,
"Hf": -268.0,
"Ta": -254.0,
"W": -92.0,
"Re": -139.0,
"Os": -40.0,
"Ir": -199.0,
"Pt": -362.0,
"Au": -111.0
},
"Fe": {
"Mg": 77.0,
"Al": -369.0,
"Sc": -281.0,
"Ti": -418.0,
"V": -176.0,
"Cr": -8.0,
"Mn": 9.0,
"Fe": 0.0,
"Co": -60.0,
"Ni": -97.0,
"Cu": 65.0,
"Zn": -23.0,
"Y": -71.0,
"Zr": -290.0,
"Nb": -2505.0,
"Mo": -484.0,
"Ru": 41.0,
"Rh": -57.0,
"Pd": -116.0,
"Ag": 176.0,
"Cd": 159.0,
"La": 18.0,
"Hf": -354.0,
"Ta": -3468.0,
"W": -554.0,
"Re": -25.0,
"Os": 11.0,
"Ir": -63.0,
"Pt": -244.0,
"Au": 70.0
},
"Co": {
"Mg": -31.0,
"Al": -629.0,
"Sc": -359.0,
"Ti": -386.0,
"V": -199.0,
"Cr": 5.0,
"Mn": -19.0,
"Fe": -60.0,
"Co": 0.0,
"Ni": -21.0,
"Cu": 54.0,
"Zn": -58.0,
"Y": -198.0,
"Zr": -324.0,
"Nb": -178.0,
"Mo": -52.0,
"Ru": 52.0,
"Rh": 12.0,
"Pd": -10.0,
"Ag": 154.0,
"Cd": 134.0,
"La": -128.0,
"Hf": -401.0,
"Ta": -253.0,
"W": -84.0,
"Re": -72.0,
"Os": 34.0,
"Ir": 3.0,
"Pt": -107.0,
"Au": 84.0
},
"Ni": {
"Mg": -723.0,
"Al": -677.0,
"Sc": -525.0,
"Ti": -435.0,
"V": -250.0,
"Cr": -30.0,
"Mn": -115.0,
"Fe": -97.0,
"Co": -21.0,
"Ni": 0.0,
"Cu": -6.0,
"Zn": -256.0,
"Y": -437.0,
"Zr": -463.0,
"Nb": -316.0,
"Mo": -100.0,
"Ru": 40.0,
"Rh": 2.0,
"Pd": -6.0,
"Ag": 98.0,
"Cd": -14.0,
"La": -339.0,
"Hf": -544.0,
"Ta": -746.0,
"W": -116.0,
"Re": -116.0,
"Os": 32.0,
"Ir": -38.0,
"Pt": -99.0,
"Au": 44.0
},
"Cu": {
"Mg": -147.0,
"Al": -224.0,
"Sc": -284.0,
"Ti": -147.0,
"V": 54.0,
"Cr": 108.0,
"Mn": 29.0,
"Fe": 65.0,
"Co": 54.0,
"Ni": -6.0,
"Cu": 0.0,
"Zn": -92.0,
"Y": -258.0,
"Zr": -169.0,
"Nb": -29.0,
"Mo": 83.0,
"Ru": 108.0,
"Rh": -4.0,
"Pd": -126.0,
"Ag": 47.0,
"Cd": 3.0,
"La": -229.0,
"Hf": -186.0,
"Ta": 28.0,
"W": 129.0,
"Re": 83.0,
"Os": 141.0,
"Ir": 24.0,
"Pt": -167.0,
"Au": -49.0
},
"Zn": {
"Mg": -139.0,
"Al": -520.0,
"Sc": -380.0,
"Ti": -198.0,
"V": -51.0,
"Cr": 44.0,
"Mn": -25.0,
"Fe": -23.0,
"Co": -58.0,
"Ni": -256.0,
"Cu": -92.0,
"Zn": 0.0,
"Y": -405.0,
"Zr": -301.0,
"Nb": -160.0,
"Mo": -42.0,
"Ru": -150.0,
"Rh": -391.0,
"Pd": -571.0,
"Ag": -62.0,
"Cd": 32.0,
"La": -374.0,
"Hf": -233.0,
"Ta": -88.0,
"W": 58.0,
"Re": 8.0,
"Os": 21.0,
"Ir": -238.0,
"Pt": -570.0,
"Au": -222.0
},
"Y": {
"Mg": 4.0,
"Al": -544.0,
"Sc": 18.0,
"Ti": 111.0,
"V": 143.0,
"Cr": 150.0,
"Mn": 40.0,
"Fe": -71.0,
"Co": -198.0,
"Ni": -437.0,
"Cu": -258.0,
"Zn": -405.0,
"Y": 0.0,
"Zr": 40.0,
"Nb": 143.0,
"Mo": 100.0,
"Ru": -318.0,
"Rh": -863.0,
"Pd": -923.0,
"Ag": -346.0,
"Cd": -358.0,
"La": 3.0,
"Hf": 65.0,
"Ta": 181.0,
"W": 148.0,
"Re": -211.0,
"Os": -304.0,
"Ir": -804.0,
"Pt": -1252.0,
"Au": -889.0
},
"Zr": {
"Mg": -31.0,
"Al": -539.0,
"Sc": -29.0,
"Ti": 24.0,
"V": 26.0,
"Cr": -150.0,
"Mn": -192.0,
"Fe": -290.0,
"Co": -324.0,
"Ni": -463.0,
"Cu": -169.0,
"Zn": -301.0,
"Y": 40.0,
"Zr": 0.0,
"Nb": 21.0,
"Mo": -138.0,
"Ru": -644.0,
"Rh": -811.0,
"Pd": -816.0,
"Ag": -126.0,
"Cd": -123.0,
"La": 99.0,
"Hf": -22.0,
"Ta": 36.0,
"W": -145.0,
"Re": -358.0,
"Os": -524.0,
"Ir": -830.0,
"Pt": -1087.0,
"Au": -580.0
},
"Nb": {
"Mg": 105.0,
"Al": -288.0,
"Sc": 61.0,
"Ti": 11.0,
"V": -56.0,
"Cr": -47.0,
"Mn": -153.0,
"Fe": -2505.0,
"Co": -150.0,
"Ni": -316.0,
"Cu": -29.0,
"Zn": -160.0,
"Y": 143.0,
"Zr": 21.0,
"Nb": 0.0,
"Mo": -133.0,
"Ru": -249.0,
"Rh": -548.0,
"Pd": -435.0,
"Ag": 70.0,
"Cd": 71.0,
"La": 145.0,
"Hf": 23.0,
"Ta": -10.0,
"W": -76.0,
"Re": -202.0,
"Os": -276.0,
"Ir": -628.0,
"Pt": -721.0,
"Au": -157.0
},
"Mo": {
"Mg": 164.0,
"Al": -168.0,
"Sc": -11.0,
"Ti": -167.0,
"V": -127.0,
"Cr": 42.0,
"Mn": -136.0,
"Fe": -484.0,
"Co": -52.0,
"Ni": -100.0,
"Cu": 83.0,
"Zn": -42.0,
"Y": 100.0,
"Zr": -138.0,
"Nb": -133.0,
"Mo": 0.0,
"Ru": -57.0,
"Rh": -248.0,
"Pd": -100.0,
"Ag": 238.0,
"Cd": 176.0,
"La": 212.0,
"Hf": -171.0,
"Ta": -193.0,
"W": -8.0,
"Re": -2.0,
"Os": -52.0,
"Ir": -338.0,
"Pt": -366.0,
"Au": 141.0
},
"Ru": {
"Mg": 4.0,
"Al": -678.0,
"Sc": -540.0,
"Ti": -763.0,
"V": -321.0,
"Cr": 4.0,
"Mn": -15.0,
"Fe": 41.0,
"Co": 52.0,
"Ni": 40.0,
"Cu": 108.0,
"Zn": -150.0,
"Y": -318.0,
"Zr": -644.0,
"Nb": -249.0,
"Mo": -57.0,
"Ru": 0.0,
"Rh": -8.0,
"Pd": 47.0,
"Ag": 203.0,
"Cd": 112.0,
"La": -290.0,
"Hf": -819.0,
"Ta": -332.0,
"W": -66.0,
"Re": -87.0,
"Os": -16.0,
"Ir": -54.0,
"Pt": -33.0,
"Au": 162.0
},
"Rh": {
"Mg": -478.0,
"Al": -1101.0,
"Sc": -1035.0,
"Ti": -790.0,
"V": -393.0,
"Cr": -129.0,
"Mn": -188.0,
"Fe": -57.0,
"Co": 12.0,
"Ni": 2.0,
"Cu": -4.0,
"Zn": -391.0,
"Y": -863.0,
"Zr": -811.0,
"Nb": -548.0,
"Mo": -248.0,
"Ru": -8.0,
"Rh": 0.0,
"Pd": 37.0,
"Ag": 80.0,
"Cd": -162.0,
"La": -790.0,
"Hf": -864.0,
"Ta": -611.0,
"W": -273.0,
"Re": -181.0,
"Os": -8.0,
"Ir": -21.0,
"Pt": -24.0,
"Au": 76.0
},
"Pd": {
"Mg": -742.0,
"Al": -874.0,
"Sc": -906.0,
"Ti": -646.0,
"V": -275.0,
"Cr": -82.0,
"Mn": -251.0,
"Fe": -116.0,
"Co": -10.0,
"Ni": -6.0,
"Cu": -126.0,
"Zn": -571.0,
"Y": -923.0,
"Zr": -816.0,
"Nb": -435.0,
"Mo": -100.0,
"Ru": 47.0,
"Rh": 37.0,
"Pd": 0.0,
"Ag": -63.0,
"Cd": -419.0,
"La": -838.0,
"Hf": -879.0,
"Ta": -480.0,
"W": -123.0,
"Re": -57.0,
"Os": 67.0,
"Ir": 40.0,
"Pt": -36.0,
"Au": -95.0
},
"Ag": {
"Mg": -255.0,
"Al": -76.0,
"Sc": -309.0,
"Ti": -65.0,
"V": 147.0,
"Cr": 129.0,
"Mn": 97.0,
"Fe": 176.0,
"Co": 154.0,
"Ni": 98.0,
"Cu": 47.0,
"Zn": -62.0,
"Y": -346.0,
"Zr": -126.0,
"Nb": 70.0,
"Mo": 238.0,
"Ru": 203.0,
"Rh": 80.0,
"Pd": -63.0,
"Ag": 0.0,
"Cd": -66.0,
"La": -307.0,
"Hf": -122.0,
"Ta": 107.0,
"W": 331.0,
"Re": 178.0,
"Os": 257.0,
"Ir": 171.0,
"Pt": -39.0,
"Au": -85.0
},
"Cd": {
"Mg": -109.0,
"Al": -1938.0,
"Sc": -296.0,
"Ti": -69.0,
"V": 133.0,
"Cr": 113.0,
"Mn": 90.0,
"Fe": 159.0,
"Co": 134.0,
"Ni": -14.0,
"Cu": 3.0,
"Zn": 32.0,
"Y": -358.0,
"Zr": -123.0,
"Nb": 71.0,
"Mo": 176.0,
"Ru": 112.0,
"Rh": -162.0,
"Pd": -419.0,
"Ag": -66.0,
"Cd": 0.0,
"La": -381.0,
"Hf": -84.0,
"Ta": 94.0,
"W": 286.0,
"Re": 154.0,
"Os": 220.0,
"Ir": 23.0,
"Pt": -320.0,
"Au": -182.0
},
"La": {
"Mg": -140.0,
"Al": -360.0,
"Sc": 33.0,
"Ti": 170.0,
"V": 170.0,
"Cr": 173.0,
"Mn": 129.0,
"Fe": 18.0,
"Co": -128.0,
"Ni": -339.0,
"Cu": -229.0,
"Zn": -374.0,
"Y": 3.0,
"Zr": 99.0,
"Nb": 145.0,
"Mo": 212.0,
"Ru": -290.0,
"Rh": -790.0,
"Pd": -838.0,
"Ag": -307.0,
"Cd": -381.0,
"La": 0.0,
"Hf": 114.0,
"Ta": 166.0,
"W": 299.0,
"Re": 76.0,
"Os": -162.0,
"Ir": -735.0,
"Pt": -1198.0,
"Au": -837.0
},
"Hf": {
"Mg": -7.0,
"Al": -444.0,
"Sc": -10.0,
"Ti": -10.0,
"V": 7.0,
"Cr": -362.0,
"Mn": -268.0,
"Fe": -354.0,
"Co": -401.0,
"Ni": -544.0,
"Cu": -186.0,
"Zn": -233.0,
"Y": 65.0,
"Zr": -22.0,
"Nb": 23.0,
"Mo": -171.0,
"Ru": -819.0,
"Rh": -864.0,
"Pd": -879.0,
"Ag": -122.0,
"Cd": -84.0,
"La": 114.0,
"Hf": 0.0,
"Ta": 49.0,
"W": -171.0,
"Re": -407.0,
"Os": -709.0,
"Ir": -949.0,
"Pt": -1155.0,
"Au": -566.0
},
"Ta": {
"Mg": 122.0,
"Al": -320.0,
"Sc": 75.0,
"Ti": 31.0,
"V": -122.0,
"Cr": -130.0,
"Mn": -254.0,
"Fe": -3468.0,
"Co": -253.0,
"Ni": -746.0,
"Cu": 28.0,
"Zn": -88.0,
"Y": 181.0,
"Zr": 36.0,
"Nb": -10.0,
"Mo": -193.0,
"Ru": -332.0,
"Rh": -611.0,
"Pd": -480.0,
"Ag": 107.0,
"Cd": 94.0,
"La": 166.0,
"Hf": 49.0,
"Ta": 0.0,
"W": -114.0,
"Re": -226.0,
"Os": -330.0,
"Ir": -688.0,
"Pt": -758.0,
"Au": -93.0
},
"W": {
"Mg": 234.0,
"Al": -161.0,
"Sc": 44.0,
"Ti": -82.0,
"V": -97.0,
"Cr": 26.0,
"Mn": -92.0,
"Fe": -554.0,
"Co": -84.0,
"Ni": -116.0,
"Cu": 129.0,
"Zn": 58.0,
"Y": 148.0,
"Zr": -145.0,
"Nb": -76.0,
"Mo": -8.0,
"Ru": -66.0,
"Rh": -273.0,
"Pd": -123.0,
"Ag": 331.0,
"Cd": 286.0,
"La": 299.0,
"Hf": -171.0,
"Ta": -114.0,
"W": 0.0,
"Re": 7.0,
"Os": -56.0,
"Ir": -350.0,
"Pt": -343.0,
"Au": 232.0
},
"Re": {
"Mg": 67.0,
"Al": -257.0,
"Sc": -341.0,
"Ti": -189.0,
"V": -148.0,
"Cr": 4.0,
"Mn": -139.0,
"Fe": -25.0,
"Co": -72.0,
"Ni": -116.0,
"Cu": 83.0,
"Zn": 8.0,
"Y": -211.0,
"Zr": -358.0,
"Nb": -202.0,
"Mo": -2.0,
"Ru": -87.0,
"Rh": -181.0,
"Pd": -57.0,
"Ag": 178.0,
"Cd": 154.0,
"La": 76.0,
"Hf": -407.0,
"Ta": -226.0,
"W": 7.0,
"Re": 0.0,
"Os": -89.0,
"Ir": -274.0,
"Pt": -232.0,
"Au": 166.0
},
"Os": {
"Mg": 43.0,
"Al": -577.0,
"Sc": -400.0,
"Ti": -713.0,
"V": -361.0,
"Cr": -22.0,
"Mn": -40.0,
"Fe": 11.0,
"Co": 34.0,
"Ni": 32.0,
"Cu": 141.0,
"Zn": 21.0,
"Y": -304.0,
"Zr": -524.0,
"Nb": -276.0,
"Mo": -52.0,
"Ru": -16.0,
"Rh": -8.0,
"Pd": 67.0,
"Ag": 257.0,
"Cd": 220.0,
"La": -162.0,
"Hf": -709.0,
"Ta": -330.0,
"W": -56.0,
"Re": -89.0,
"Os": 0.0,
"Ir": -8.0,
"Pt": 22.0,
"Au": 232.0
},
"Ir": {
"Mg": -369.0,
"Al": -944.0,
"Sc": -1032.0,
"Ti": -847.0,
"V": -505.0,
"Cr": -238.0,
"Mn": -199.0,
"Fe": -63.0,
"Co": 3.0,
"Ni": -38.0,
"Cu": 24.0,
"Zn": -238.0,
"Y": -804.0,
"Zr": -830.0,
"Nb": -830.0,
"Mo": -338.0,
"Ru": -54.0,
"Rh": -21.0,
"Pd": 40.0,
"Ag": 171.0,
"Cd": 23.0,
"La": -735.0,
"Hf": -949.0,
"Ta": -688.0,
"W": -350.0,
"Re": -274.0,
"Os": -8.0,
"Ir": 0.0,
"Pt": 11.0,
"Au": 154.0
},
"Pt": {
"Mg": -872.0,
"Al": -960.0,
"Sc": -1232.0,
"Ti": -934.0,
"V": -564.0,
"Cr": -261.0,
"Mn": -362.0,
"Fe": -244.0,
"Co": -107.0,
"Ni": -99.0,
"Cu": -167.0,
"Zn": -570.0,
"Y": -1252.0,
"Zr": -1087.0,
"Nb": -721.0,
"Mo": -366.0,
"Ru": -33.0,
"Rh": -24.0,
"Pd": -36.0,
"Ag": -39.0,
"Cd": -320.0,
"La": -1198.0,
"Hf": -1155.0,
"Ta": -758.0,
"W": -343.0,
"Re": -232.0,
"Os": 22.0,
"Ir": 11.0,
"Pt": 0.0,
"Au": 8.0
},
"Au": {
"Mg": -612.0,
"Al": -466.0,
"Sc": -822.0,
"Ti": -430.0,
"V": -43.0,
"Cr": 25.0,
"Mn": -111.0,
"Fe": 70.0,
"Co": 84.0,
"Ni": 44.0,
"Cu": -49.0,
"Zn": -222.0,
"Y": -889.0,
"Zr": -580.0,
"Nb": -157.0,
"Mo": 141.0,
"Ru": 162.0,
"Rh": 76.0,
"Pd": -95.0,
"Ag": -85.0,
"Cd": -182.0,
"La": -837.0,
"Hf": -566.0,
"Ta": -93.0,
"W": 232.0,
"Re": 166.0,
"Os": 232.0,
"Ir": 154.0,
"Pt": 8.0,
"Au": 0.0
}
}
}
